Repository: Shaunnamm/Label_Distribution_Learning_Mars_Minerals

# Label_Distribution_Learning_Mars_Minerals
Data and algorthims for applying Label Distribution Learning to martian mineral unit-cell parameters for the purpose of predicting their chemical compositions.

File: Earth_Data/CPX_P21C_9.3.2018_LDL.csv
mineral,Al,Ca,Cr3+,Cr2+,Fe2+,Fe3+,K,Mg,Mn2+,Mn3+,Na,O,Si,Ti4+,sum,a,b,c,beta,V,reference
Omphacite,0.4425,0.5825,0,0,0.155,0,0,0.4025,0,0,0.4175,6,2,0,10,9.596,8.771,5.265,106.93,423.932,American Mineralogist 53 (1968) 840-868
Omphacite,0.542,0.49,0.0009,0,0.067,0.002,0.0002,0.448,0.0009,0,0.47,6,1.968,0.003,9.99,9.5613,8.7578,5.2543,106.953,420.85,American Mineralogist 97 (2012) 407-414
Omphacite,0.48,0.516,0,0,0.077,0.137,0,0.392,0,0,0.484,6,1.918,0.005,10.01,9.585,8.776,5.26,106.8,423.576,American Mineralogist 60 (1975) 634-641
Omphacite,0.286,0.606,0,0,0,0.011,0.004,0.628,0.035,0.041,0.34,6,2.033,0.003,9.99,9.578,8.772,5.253,106.89,422.31,Tschermaks Mineralogische und Petrographische Mitteilungen 26 (1979) 187-201
Omphacite,0.51,0.49,0,0,0,0.06,0,0.46,0,0,0.51,6,1.97,0,10,9.569,8.759,5.256,106.96,421.372,Mineralogical Magazine 64 (2000) 983-993
Kanoite,0,0,0,0,0,0,0,1.04,0.96,0,0,6,2,0,10,9.78,8.93,5.32,108.6,440.356,American Mineralogist 66 (1981) 127-141
Kanoite,0,0,0,0,0,0,0,1.156,0.844,0,0,6,2,0,10,9.7196,8.9172,5.2465,108.74,430.616,American Mineralogist 83 (1998) 1176-1181
Pigeonite,0,0.214,0,0,0.832,0,0,0.926,0.028,0,0,6,2,0,10,9.719,8.947,5.251,108.49,433.035,Physics and Chemistry of Minerals 29 (2002) 331-340
Pigeonite,0.032,0.196,0.002,0,0.828,0.016,0,0.92,0.026,0,0.004,6,1.97,0.01,10,9.7138,8.9404,5.2495,108.44,432.49,Mineralogy and Petrology 77 (2003) 161-176
Enstatite,0,0,0.071,0.54,0,0,0,1.425,0,0,0,6,1.964,0,10,9.713,8.91,5.238,109.41,427.547,American Mineralogist 74 (1989) 599-603
Clinoferrosilite,0,0,0,0,2,0,0,0,0,0,0,6,2,0,10,9.7075,9.0807,5.2347,108.46,437.7,American Mineralogist 79 (1994) 1032-1041
Pigeonite,0.034,0.192,0,0,0.73,0.01,0,1.036,0.016,0,0.004,6,1.968,0.012,10,9.7004,8.9227,5.2237,108.686,428.3,Mineralogy and Petrology 77 (2003) 161-176
Pigeonite,0,0,0,0,0.92,0,0,1.08,0,0,0,6,2,0,10,9.678,8.905,5.227,108.71,426.671,American Mineralogist 56 (1971) 888-908
Pigeonite,0.028,0.116,0.034,0,0.344,0,0,1.486,0.014,0,0.006,6,1.972,0.002,10,9.6746,8.8774,5.2156,108.561,424.64,Mineralogy and Petrology 77 (2003) 161-176
Pigeonite,0,0,0,0,0.78,0,0,1.22,0,0,0,6,2,0,10,9.6519,8.9075,5.2004,108.59,423.773,Physics and Chemistry of Minerals 25 (1998) 249-258
Clinoenstatite,0,0,0,0,0,0,0,2,0,0,0,6,2,0,10,9.62,8.825,5.188,71.67,418.095,Zeitschrift fur Kristallographie 114 (1960) 120-147
Clinoenstatite,0,0,0,0,0,0,0,2,0,0,0,6,2,0,10,9.606,8.8131,5.17,108.35,415.429,Physics and Chemistry of Minerals 10 (1984) 217-229
Pigeonite,0,0.5,0,0,1.5,0,0,0,0,0,0,6,2,0,10,9.781,9.072,5.232,106.3,445.6,American Mineralogist 58 (1973) 50-59
Clinoferrosilite,0,0.3,0,0,1.7,0,0,0,0,0,0,6,2,0,10,9.779,9.088,5.258,107.39,445.928,American Mineralogist 60 (1975) 423-434
Pigeonite,0,0.2,0,0,1.8,0,0,0,0,0,0,6,2,0,10,9.765,9.081,5.231,106.69,444.3,American Mineralogist 58 (1973) 50-59
Clinoferrosilite,0,0.2,0,0,1.8,0,0,0,0,0,0,6,2,0,10,9.745,9.083,5.225,107.3,441.5,American Mineralogist 58 (1973) 50-59
Pigeonite,0,0.2,0,0,1.53,0,0,0.27,0,0,0,6,2,0,10,9.74,9.046,5.259,108.2,440.2,American Mineralogist 58 (1973) 50-59
Pigeonite,0,0.2,0,0,1.35,0,0,0.45,0,0,0,6,2,0,10,9.732,9.015,5.258,108.38,437.7,American Mineralogist 58 (1973) 50-59
Clinoenstatite,0,0.788,0,0,0,0,0,1.212,0,0,0,6,2,0,10,9.731,8.916,5.25,106.39,436.5,American Mineralogist 58 (1973) 50-59
Pigeonite,0,0.2,0,0,1.12,0,0,0.68,0,0,0,6,2,0,10,9.731,8.953,5.256,71.45,434.121,Zeitschrift fur Kristallographie 114 (1960) 120-147
Kanoite,0,0.07,0,0,0,0,0,1.131,0.799,0,0,6,2,0,10,9.725,8.876,5.263,108.53,430.745,European Journal of Mineralogy 8 (1996) 251-261
Clinoferrosilite,0,0.1,0,0,1.9,0,0,0,0,0,0,6,2,0,10,9.724,9.092,5.226,108.14,439.1,American Mineralogist 58 (1973) 50-59
Clinoenstatite,0,0.686,0,0,0,0,0,1.314,0,0,0,6,2,0,10,9.723,8.908,5.25,106.78,435,American Mineralogist 58 (1973) 50-59
Pigeonite,0.033,0.192,0,0,0.854,0,0,0.911,0.027,0,0.003,6,1.97,0.01,10,9.716,8.948,5.25,108.49,432.867,European Journal of Mineralogy 15 (2003) 903-911
Clinoenstatite,0,0.584,0,0,0,0,0,1.416,0,0,0,6,2,0,10,9.714,8.903,5.25,107.27,433.8,American Mineralogist 58 (1973) 50-59
Pigeonite,0,0.2,0,0,1.08,0,0,0.72,0,0,0,6,2,0,10,9.712,8.978,5.244,108.49,433.7,American Mineralogist 58 (1973) 50-59
Clinoferrosilite,0,0,0,0,2,0,0,0,0,0,0,6,2,0,10,9.709,9.087,5.228,108.43,437.6,American Mineralogist 58 (1973) 50-59
Pigeonite,0.016,0.191,0,0,0.847,0,0,0.92,0.029,0,0.003,6,1.984,0.01,10,9.7071,8.9435,5.2481,108.483,432.114,American Mineralogist 90 (2005) 1816-1823
Pigeonite,0,0.4,0,0,0.48,0,0,1.12,0,0,0,6,2,0,10,9.707,8.919,5.249,108.22,431.6,American Mineralogist 58 (1973) 50-59
Pigeonite,0,0.18,0,0,1.04,0,0,0.78,0,0,0,6,2,0,10,9.706,8.95,5.246,108.59,431.936,American Mineralogist 55 (1970) 1195-1209
Pigeonite,0.016,0.191,0,0,0.848,0,0,0.919,0.029,0,0.003,6,1.984,0.01,10,9.706,8.94,5.246,108.504,431.671,American Mineralogist 90 (2005) 1816-1823
Enstatite,0,0.4,0,0,0,0,0,1.6,0,0,0,6,2,0,10,9.7042,8.8805,5.2423,108.084,429.455,The Canadian Mineralogist 43 (2005) 1411-1421
Pigeonite,0,0.2,0,0,0.9,0,0,0.9,0,0,0,6,2,0,10,9.703,8.947,5.238,108.57,431.1,American Mineralogist 58 (1973) 50-59
Clinoferrosilite,0,0,0,0,1.8,0,0,0.2,0,0,0,6,2,0,10,9.7011,9.0491,5.2321,108.556,435.43,Physics and Chemistry of Minerals 25 (1998) 249-258
Clinoferrosilite,0,0,0,0,1.6,0,0,0.4,0,0,0,6,2,0,10,9.6931,9.0199,5.2264,108.59,433.1,Physics and Chemistry of Minerals 25 (1998) 249-258
Clinoferrosilite,0,0,0,0,1.6,0,0,0.4,0,0,0,6,2,0,10,9.6913,9.0171,5.2263,108.598,432.87,Physics and Chemistry of Minerals 25 (1998) 249-258
Enstatite,0,0.23,0,0,0,0,0,1.77,0,0,0,6,2,0,10,9.69,8.862,5.229,108.31,426.295,European Journal of Mineralogy 14 (2002) 549-555
Pigeonite,0,0.16,0,0,0.92,0,0,0.92,0,0,0,6,2,0,10,9.689,8.93,5.232,108.53,429.2,American Mineralogist 58 (1973) 50-59
Clinoferrosilite,0,0,0,0,1.39,0,0,0.61,0,0,0,6,2,0,10,9.6868,8.9936,5.2218,108.611,431.13,Physics and Chemistry of Minerals 25 (1998) 249-258
Clinoferrosilite,0,0,0,0,1.42,0,0,0.58,0,0,0,6,2,0,10,9.6856,8.9964,5.2218,108.605,431.22,Physics and Chemistry of Minerals 25 (1998) 249-258
Clinoferrosilite,0,0,0,0,1.36,0,0,0.64,0,0,0,6,2,0,10,9.6846,8.9898,5.2209,108.627,430.73,Physics and Chemistry of Minerals 25 (1998) 249-258
Clinoferrosilite,0,0.1,0,0,1.14,0,0,0.76,0,0,0,6,2,0,10,9.684,8.958,5.227,108.62,429.7,American Mineralogist 58 (1973) 50-59
Pigeonite,0,0.2,0,0,0.54,0,0,1.26,0,0,0,6,2,0,10,9.684,8.907,5.227,108.51,427.6,American Mineralogist 58 (1973) 50-59
Clinoferrosilite,0,0,0,0,1.38,0,0,0.62,0,0,0,6,2,0,10,9.6837,8.9905,5.2202,108.604,430.73,Physics and Chemistry of Minerals 25 (1998) 249-258
Clinoferrosilite,0,0,0,0,1.29,0,0,0.71,0,0,0,6,2,0,10,9.6761,8.9664,5.2171,108.623,428.93,Physics and Chemistry of Minerals 25 (1998) 249-258
Clinoferrosilite,0,0,0,0,1.19,0,0,0.81,0,0,0,6,2,0,10,9.6744,8.963,5.2157,108.63,428.57,Physics and Chemistry of Minerals 25 (1998) 249-258
Clinoferrosilite,0,0,0,0,1.2,0,0,0.8,0,0,0,6,2,0,10,9.667,8.961,5.216,108.69,428,American Mineralogist 58 (1973) 50-59
Enstatite,0,0.2,0,0,0,0,0,1.8,0,0,0,6,2,0,10,9.6655,8.8534,5.2138,108.349,423.474,The Canadian Mineralogist 43 (2005) 1411-1421
Pigeonite,0,0.1,0,0,0.95,0,0,0.95,0,0,0,6,2,0,10,9.662,8.931,5.218,108.71,426.5,American Mineralogist 58 (1973) 50-59
Clinoenstatite,0,0.1,0,0,0.57,0,0,1.33,0,0,0,6,2,0,10,9.662,8.893,5.21,108.61,424.2,American Mineralogist 58 (1973) 50-59
Enstatite,0,0.15,0,0,0,0,0,1.85,0,0,0,6,2,0,10,9.654,8.845,5.203,108.37,421.642,European Journal of Mineralogy 14 (2002) 549-555
Clinoenstatite,0,0.188,0,0,0,0,0,1.812,0,0,0,6,2,0,10,9.653,8.848,5.202,108.41,421.5,American Mineralogist 58 (1973) 50-59
Clinoenstatite,0,0,0,0,0.77,0,0,1.23,0,0,0,6,2,0,10,9.6519,8.9075,5.2004,108.59,423.77,Physics and Chemistry of Minerals 25 (1998) 249-258
Clinoenstatite,0,0.15,0,0,0,0,0,1.85,0,0,0,6,2,0,10,9.651,8.846,5.202,108.34,421.551,American Mineralogist 87 (2002) 648-657
Clinoenstatite,0,0.15,0,0,0,0,0,1.85,0,0,0,6,2,0,10,9.651,8.846,5.202,108.38,421.453,American Mineralogist 87 (2002) 648-657
Pigeonite,0,0.15,0,0,0,0,0,1.85,0,0,0,6,2,0,10,9.651,8.846,5.252,108.38,425.504,European Journal of Mineralogy 15 (2003) 903-911
Clinoenstatite,0,0.14,0,0,0,0,0,1.86,0,0,0,6,2,0,10,9.65,8.84,5.18,108.45,419.2,American Mineralogist 58 (1973) 50-59
Clinoenstatite,0,0,0,0,0.8,0,0,1.2,0,0,0,6,2,0,10,9.649,8.9,5.199,108.59,423.2,American Mineralogist 58 (1973) 50-59
Pigeonite,0,0.15,0,0,0,0,0,1.85,0,0,0,6,2,0,10,9.646,8.842,5.201,108.35,421.037,American Mineralogist 89 (2004) 189-196
Clinoenstatite,0,0,0,0,0.6,0,0,1.4,0,0,0,6,2,0,10,9.645,8.878,5.193,108.58,421.4,American Mineralogist 58 (1973) 50-59
Clinoenstatite,0,0,0,0,0.59,0,0,1.41,0,0,0,6,2,0,10,9.6434,8.8852,5.195,108.548,422.01,Physics and Chemistry of Minerals 25 (1998) 249-258
Clinoenstatite,0,0,0,0,0.22,0,0,1.78,0,0,0,6,2,0,10,9.6194,8.8396,5.1793,108.438,417.8,Physics and Chemistry of Minerals 25 (1998) 249-258
Clinoenstatite,0,0,0,0,0,0,0,2,0,0,0,6,2,0,10,9.6076,8.8152,5.1702,108.35,415.61,Physics and Chemistry of Minerals 25 (1998) 249-258
Clinoenstatite,0,0,0,0,0,0,0,2,0,0,0,6,2,0,10,9.59,8.812,5.159,108.15,414.3,American Mineralogist 58 (1973) 50-59
Omphacite,0.44,0.51,0,0,0.14,0.02,0,0.44,0,0,0.48,6,2,0,10.03,9.581,8.769,5.251,106.84,422.249,R061129
Clinoenstatite,0,0,0,0,0,0,0,2,0,0,0,6,2,0,10,9.603,8.815,5.162,108.35,414.746,R070276
Kanoite,0.04,0.12,0,0,0,0.02,0,0.98,0.88,0,0,6,1.96,0,10,9.711,8.871,5.258,108.48,429.6,R061134

File: Earth_Data/Jarosite_9.5.2018_LDL.csv
mineral,Ag,Al,Cu2+,Fe3+,H,K,N,Na,O,Pb,S6+,Zn,Sum,Charge,a,c,V,reference
Ammonioalunite,0,2.8,0,0,10.9,0,0.84,0,14.39,0,2,0,30.93,0,7.011,17.797,757.5,American Mineralogist 73 (1988) 145-152
Jarosite,0,0,0,3,6.141,0.953,0,0,14.047,0,2,0,26.141,0,7.30293,17.2043,794.624,American Mineralogist 92 (2007) 1464-1473
Jarosite,0,0,0,3,6.429,0.857,0,0,14.143,0,2,0,26.429,0,7.307,17.1916,794.923,American Mineralogist 92 (2007) 1464-1473
Jarosite,0,0,0,3,6.888,0.704,0,0,14.296,0,2,0,26.888,0,7.3112,17.1792,795.263,American Mineralogist 92 (2007) 1464-1473
Jarosite,0,0,0,3,7.185,0.605,0,0,14.395,0,2,0,27.185,0,7.3207,17.1517,796.055,American Mineralogist 92 (2007) 1464-1473
Jarosite,0,0,0,3,7.464,0.512,0,0,14.488,0,2,0,27.464,0,7.33009,17.1374,797.433,American Mineralogist 92 (2007) 1464-1473
Hydroniumjarosite,0,0,0,3,7.95,0.35,0,0,14.65,0,2,0,27.95,0,7.3373,17.103,797.399,American Mineralogist 92 (2007) 1464-1473
Hydroniumjarosite,0,0,0,3,8.4,0.2,0,0,14.8,0,2,0,28.4,0,7.3428,17.0316,795.261,American Mineralogist 92 (2007) 1464-1473
Hydroniumjarosite,0,0,0,3,8.694,0.102,0,0,14.898,0,2,0,28.694,0,7.3521,17.0108,796.303,American Mineralogist 92 (2007) 1464-1473
Jarosite,0,0,0,2.99,8.943,0.019,0,0.019,14.981,0,2,0,28.952,-0.01,7.3478,17.028,796.176,American Mineralogist 92 (2007) 1464-1473
Hydroniumjarosite,0,0,0,3,9,0,0,0,15,0,2,0,29,0,7.3552,16.9945,796.211,American Mineralogist 92 (2007) 1464-1473
Jarosite,0,0,0,3,6,0.76,0,0.24,14,0,2,0,26,0,7.3045,17.0875,789.569,American Mineralogist 93 (2008) 853-862
Jarosite,0,0,0,3,6,0.6,0,0.4,14,0,2,0,26,0,7.3052,16.9706,784.318,American Mineralogist 93 (2008) 853-862
Jarosite,0,0,0,3,6,0.52,0,0.46,14,0,2,0,25.98,-0.02,7.3079,16.9028,781.762,American Mineralogist 93 (2008) 853-862
Natrojarosite,0,0,0,3,6,0.29,0,0.69,14,0,2,0,25.98,-0.02,7.3101,16.7658,775.892,American Mineralogist 93 (2008) 853-862
Natrojarosite,0,0,0,3,6,0.11,0,0.85,14,0,2,0,25.96,-0.04,7.3144,16.6491,771.399,American Mineralogist 93 (2008) 853-862
Hydroniumjarosite,0,0,0,3,6.51,0,0,0.49,14,0,2,0,26,0,7.33876,16.8105,784.073,American Mineralogist 93 (2008) 853-862
Hydroniumjarosite,0,0,0,3,6.65,0,0,0.35,14,0,2,0,26,0,7.342,16.8574,786.955,American Mineralogist 93 (2008) 853-862
Hydroniumjarosite,0,0,0,3,6.76,0,0,0.24,14,0,2,0,26,0,7.34742,16.9253,791.292,American Mineralogist 93 (2008) 853-862
Natrojarosite,0,0,0,3,6,0,0,1,14,0,2,0,26,0,7.31525,16.5868,768.691,American Mineralogist 93 (2008) 853-862
Natrojarosite,0,0,0,3,6.13,0,0,0.87,14,0,2,0,26,0,7.31984,16.6474,772.468,American Mineralogist 93 (2008) 853-862
Natrojarosite,0,0,0,3,6.33,0,0,0.67,14,0,2,0,26,0,7.3254,16.7209,777.057,American Mineralogist 93 (2008) 853-862
Jarosite,0,0.21,0,2.79,6,1,0,0,14,0,2,0,26,0,7.2913,17.1744,790.719,American Mineralogist 98 (2013) 1966-1971
Beaverite-(Zn),0,0.1,0.3,1.88,5.36,0,0,0,13.74,0.95,2,0.83,25.16,-0.02,7.3028,17.0517,787.548,Journal of Mineralogical and Petrological Sciences 103 (2008) 141-144
Jarosite,0,0,0,3,6,1,0,0,14,0,2,0,26,0,7.304,17.268,797.8,Mineralogical Journal 8 (1977) 419-430
Ammoniojarosite,0,0,0,3,9.56,0,0.59,0,14.39,0,2,0,29.54,0.01,7.3293,17.3584,807.54,Mineralogical Magazine 71 (2007) 427-441
Ammoniojarosite,0,0,0,3,9.93,0,0.93,0,14.07,0,2,0,29.93,0,7.3226,17.499,812.6,Mineralogical Magazine 71 (2007) 427-441
Ammoniojarosite,0,0,0,3,10,0,1,0,14,0,2,0,30,0,7.3177,17.534,813.132,Mineralogical Magazine 71 (2007) 427-441
Hydroniumjarosite,0,0,0,3,9.32,0,0.32,0,14.68,0,2,0,29.32,0,7.3431,17.1595,801.3,Mineralogical Magazine 71 (2007) 427-441
Alunite,0,3,0,0,6.15,0.88,0,0.07,14.05,0,2,0,26.15,0,6.9749,17.315,729.506,Mineralogical Magazine 76 (2012) 613-623
Natrojarosite,0,0,0,3,6,0,0,1,14,0,2,0,26,0,7.317,16.5955,769.462,Mineralogical Magazine 77 (2013) 3007-3017
Alunite,0,3,0,0,6,1,0,0,14,0,2,0,26,0,7.02,17.223,735.045,"Neues Jahrbuch fur Mineralogie, Monatshefte 1976 (1976) 406-417"
Jarosite,0,0,0,3,6,1,0,0,14,0,2,0,26,0,7.315,17.224,798.166,"Neues Jahrbuch fur Mineralogie, Monatshefte 1976 (1976) 406-417"
Natroalunite,0,3,0,0,6,0,0,1,14,0,2,0,26,0,7.01,16.748,,"Neues Jahrbuch fur Mineralogie, Monatshefte 1976 (1976) 406-417"
Natrojarosite,0,0,0,3,6,0,0,1,14,0,2,0,26,0,7.327,16.634,,"Neues Jahrbuch fur Mineralogie, Monatshefte 1976 (1976) 406-417"
Osarizawaite,0,1.62,0.99,0.39,6,0,0,0,14,1,2,0,26,0.01,7.075,17.248,747.691,"Neues Jahrbuch fur Mineralogie, Monatshefte 1980 (1980) 401-407"
Natroalunite,0,3,0,0,6,0.42,0,0.58,14,0,2,0,26,0,6.99,16.905,715.32,"Neues Jahrbuch fur Mineralogie, Monatshefte 1982 (1982) 534-540"
Jarosite,0,0,0,2.88,5.83,0.81,0,0,13.64,0,2,0,25.16,0,7.311,17.175,795.025,Physics and Chemistry of Minerals 28 (2001) 545-556
Hydroniumjarosite,0,0,0,2.91,8.7,0,0,0,14.73,0,2,0,28.34,-0.03,7.3559,17.0186,797.492,Physics and Chemistry of Minerals 31 (2004) 518-531
Alunite,0,3,0,0,6,1,0,0,14,0,2,0,26,0,6.9741,17.19,724.074,Physics and Chemistry of Minerals 33 (2006) 567-573
Natrojarosite,0,0,0,3,6,0.01,0,0.99,14,0,2,0,26,0,7.3156,16.6097,769.826,R050289
Argentojarosite,1,0,0,3,6,0,0,0,14,0,2,0,26,0,7.336,16.5362,770.699,R060097
Argentojarosite,1,0,0,3,6,0,0,0,14,0,2,0,26,0,7.3377,16.5428,771.364,R060098
Alunite,0,3,0,0,6,0.94,0,0.06,14,0,2,0,26,0,6.979,17.284,729.057,R060430
Argentojarosite,1,0.12,0,2.88,6,0,0,0,14,0,2,0,26,0,7.3398,16.538,771.582,The Canadian Mineralogist 41 (2003) 921-928

File: Earth_Data/OPX_9.3.2018_LDL.csv
mineral,Vac,Al,Ca,Co2+,Cr3+,Fe2+,Fe3+,H,Li,Mg,Mn2+,O,Si,Ti4+,sum,a,b,c,V,reference
Ferrosilite,0,0,0.04,0,0,1.71,0,0,0,0.25,0,6,2,0,10,18.405,9.0338,5.239,871.073,American Mineralogist 56 (1971) 850-876
Ferrosilite,0,0,0.08,0,0,1.92,0,0,0,0,0,6,2,0,10,18.473,9.076,5.242,878.9,American Mineralogist 58 (1973) 50-59
Ferrosilite,0,0,0.04,0,0,1.96,0,0,0,0,0,6,2,0,10,18.453,9.081,5.241,878.2,American Mineralogist 58 (1973) 50-59
Ferrosilite,0,0,0,0,0,2,0,0,0,0,0,6,2,0,10,18.431,9.08,5.238,876.7,American Mineralogist 58 (1973) 50-59
Ferrosilite,0,0,0.1,0,0,1.43,0,0,0,0.48,0,6,2,0,10.01,18.417,9.03,5.233,870.2,American Mineralogist 58 (1973) 50-59
Ferrosilite,0,0,0,0,0,1.8,0,0,0,0.2,0,6,2,0,10,18.402,9.053,5.233,871.7,American Mineralogist 58 (1973) 50-59
Ferrosilite,0,0,0,0,0,1.6,0,0,0,0.4,0,6,2,0,10,18.37,9.011,5.245,868.2,American Mineralogist 58 (1973) 50-59
Ferrosilite,0,0,0.1,0,0,1.14,0,0,0,0.76,0,6,2,0,10,18.365,8.963,5.229,860.8,American Mineralogist 58 (1973) 50-59
Ferrosilite,0,0,0,0,0,1.5,0,0,0,0.5,0,6,2,0,10,18.362,9,5.234,864.9,American Mineralogist 58 (1973) 50-59
Ferrosilite,0,0,0.08,0,0,0.96,0,0,0,0.96,0,6,2,0,10,18.35,8.936,5.234,858.2,American Mineralogist 58 (1973) 50-59
Ferrosilite,0,0,0,0,0,1.2,0,0,0,0.8,0,6,2,0,10,18.321,8.958,5.219,856.6,American Mineralogist 58 (1973) 50-59
Ferrosilite,0,0,0,0,0,1,0,0,0,1,0,6,2,0,10,18.31,8.931,5.219,853.5,American Mineralogist 58 (1973) 50-59
Enstatite,0,0,0.1,0,0,0.57,0,0,0,1.33,0,6,2,0,10,18.293,8.879,5.207,845.8,American Mineralogist 58 (1973) 50-59
Enstatite,0,0,0,0,0,0.8,0,0,0,1.2,0,6,2,0,10,18.289,8.911,5.208,848.8,American Mineralogist 58 (1973) 50-59
Enstatite,0,0,0.1,0,0,0.38,0,0,0,1.52,0,6,2,0,10,18.257,8.858,5.195,840.2,American Mineralogist 58 (1973) 50-59
Enstatite,0,0,0,0,0,0.4,0,0,0,1.6,0,6,2,0,10,18.251,8.847,5.195,838.8,American Mineralogist 58 (1973) 50-59
Enstatite,0,0,0.02,0,0,0,0,0,0,1.98,0,6,2,0,10,18.235,8.815,5.175,831.8,American Mineralogist 58 (1973) 50-59
Enstatite,0,0,0,0,0,0.2,0,0,0,1.8,0,6,2,0,10,18.235,8.841,5.187,836.3,American Mineralogist 58 (1973) 50-59
Enstatite,0,0,0,0,0,0,0,0,0,2,0,6,2,0,10,18.223,8.815,5.169,830.4,American Mineralogist 58 (1973) 50-59
Ferrosilite,0,0,0.032,0,0,1.331,0,0,0,0.636,0,6,2,0,10,18.337,8.971,5.232,860.67,American Mineralogist 58 (1973) 636-648
Ferrosilite,0,0,0,0,0,2,0,0,0,0,0,6,2,0,10,18.418,9.078,5.2366,875.552,American Mineralogist 61 (1976) 38-53
Donpeacorite,0,0,0,0,0,0,0,0,0,1.47,0.53,6,2,0,10,18.384,8.878,5.226,852.952,American Mineralogist 69 (1984) 472-480
Enstatite,0,0,0.052,0,0,0,0,0,0,1.948,0,6,2,0,10,18.28,8.834,5.197,839.24,American Mineralogist 73 (1988) 1255-1263
Enstatite,0,0,0,0,0,0,0,0,0,2,0,6,2,0,10,18.233,8.8191,5.1802,832.969,American Mineralogist 79 (1994) 405-410
Enstatite,0,0,0,0,0,0.498,0,0,0,1.502,0,6,2,0,10,18.2747,8.8729,5.1988,842.983,American Mineralogist 80 (1995) 9-20
Enstatite,0,0,0.043,0,0,0.802,0,0,0,1.155,0,6,2,0,10,18.32,8.917,5.219,852.573,American Mineralogist 80 (1995) 923-929
Enstatite,0,0,0.043,0,0,0.807,0,0,0,1.15,0,6,2,0,10,18.316,8.907,5.218,851.268,American Mineralogist 80 (1995) 923-929
Donpeacorite,0,0.003,0.024,0,0,0,0,0,0,1.433,0.541,6,1.997,0.002,10,18.3668,8.8725,5.2289,852.099,American Mineralogist 90 (2005) 155-161
Enstatite,0,0,0.07,0,0,0,0,0,0,1.93,0,6,2,0,10,18.2588,8.8229,5.1899,836.07,American Mineralogist 91 (2006) 809-815
Enstatite,0,0.418,0,0,0,0,0,0.166,0,1.748,0,6,1.749,0,10.08,18.1876,8.7352,5.1789,822.784,American Mineralogist 92 (2007) 973-976
Enstatite,0,0,0,0,0,0,0,0,0,2,0,6,2,0,10,18.21,8.82,5.1767,831.441,American Mineralogist 97 (2012) 1741-1748
Enstatite,0,0,0,0,0,0.592,0,0,0,1.408,0,6,2,0,10,18.3022,8.8816,5.2082,846.608,American Mineralogist 98 (2013) 1526-1534
Enstatite,0,0,0,0,0,0.584,0,0,0,1.418,0,6,2,0,10,18.281,8.8732,5.207,844.633,American Mineralogist 98 (2013) 1526-1534
Enstatite,0,0,0.07,0,0,0,0,0,0,1.93,0,6,2,0,10,18.268,8.836,5.196,838.718,European Journal of Mineralogy 15 (2003) 365-371
Enstatite,0,0,0.04,0,0,0,0,0,0,1.96,0,6,2,0,10,18.262,8.826,5.192,836.849,European Journal of Mineralogy 15 (2003) 365-371
Enstatite,0,0,0,0,0,0,0,0,0,2,0,6,2,0,10,18.225,8.8128,5.18,831.977,Physics and Chemistry of Minerals 10 (1984) 217-229
Enstatite,0,0.114,0.02,0,0,0.872,0,0,0,1.08,0.038,6,1.907,0.003,10.03,18.298,8.886,5.218,848.4,Physics and Chemistry of Minerals 15 (1987) 131-139
Enstatite,0,0.096,0.018,0,0,0.9,0,0,0,1.063,0.016,6,1.921,0.009,10.02,18.298,8.893,5.217,849,Physics and Chemistry of Minerals 15 (1987) 131-139
Enstatite,0,0.067,0.028,0,0,0.862,0,0,0,1.095,0.018,6,1.946,0.003,10.02,18.297,8.894,5.216,848.8,Physics and Chemistry of Minerals 15 (1987) 131-139
Enstatite,0,0.135,0.013,0,0,0.903,0,0,0,1.031,0.018,6,1.913,0.003,10.02,18.289,8.879,5.212,846.3,Physics and Chemistry of Minerals 15 (1987) 131-139
Enstatite,0,0.084,0.024,0,0,0.769,0,0,0,1.193,0.014,6,1.934,0.003,10.02,18.285,8.875,5.21,845.4,Physics and Chemistry of Minerals 15 (1987) 131-139
Ferrosilite,0,0.236,0.01,0,0,0.964,0,0,0,0.955,0.016,6,1.848,0.004,10.03,18.283,8.862,5.214,844.8,Physics and Chemistry of Minerals 15 (1987) 131-139
Enstatite,0,0.213,0.01,0,0,0.795,0,0,0,1.129,0.013,6,1.862,0.004,10.03,18.272,8.846,5.206,841.5,Physics and Chemistry of Minerals 15 (1987) 131-139
Enstatite,0,0.18,0.008,0,0,0.764,0,0,0,1.146,0.016,6,1.895,0.003,10.01,18.263,8.859,5.208,842.7,Physics and Chemistry of Minerals 15 (1987) 131-139
Enstatite,0,0.33,0.01,0,0,0.863,0,0,0,1.003,0.009,6,1.805,0.005,10.03,18.258,8.822,5.21,839.2,Physics and Chemistry of Minerals 15 (1987) 131-139
Enstatite,0,0,0,0,0,0,0,0,0,2,0,6,2,0,10,18.251,8.814,5.181,833.438,Physics and Chemistry of Minerals 22 (1995) 300-310
Ferrosilite,0,0,0,0,0,2,0,0,0,0,0,6,2,0,10,18.417,9.073,5.239,875.423,Physics and Chemistry of Minerals 24 (1997) 301-310
Enstatite,0,0,0,0,0,0.82,0,0,0,1.18,0,6,2,0,10,18.2974,8.904,5.2092,848.683,Physics and Chemistry of Minerals 24 (1997) 301-310
Enstatite,0,0.14,0.012,0,0,0.24,0,0,0,1.66,0,6,1.94,0,9.99,18.231,8.8095,5.1873,833.111,Physics and Chemistry of Minerals 24 (1997) 301-310
Enstatite,0,0,0,0,0,0.31,0.16,0,0.16,1.37,0,6,2,0,10,18.2369,8.8246,5.2076,838.077,Physics and Chemistry of Minerals 33 (2006) 475-483
Enstatite,0,0,0,0,0,0.29,0.17,0,0.17,1.37,0,6,2,0,10,18.2162,8.8194,5.2054,836.279,Physics and Chemistry of Minerals 33 (2006) 475-483
Enstatite,0,0,0,0,0,0.27,0.2,0,0.2,1.33,0,6,2,0,10,18.2113,8.8172,5.205,835.781,Physics and Chemistry of Minerals 33 (2006) 475-483
Enstatite,0,0.037,0.025,0,0.011,0.13,0.016,0,0,1.813,0,6,1.968,0,10,18.2429,8.8171,5.1894,834.712,Physics and Chemistry of Minerals 34 (2007) 185-200
Ferrosilite,0,0.04,0.02,0,0,1.64,0,0,0,0.32,0,6,1.98,0,10,18.383,9.012,5.2344,867.17,Physics of The Earth and Planetary Interiors 181 (2013) 2914-2917
Enstatite,0,0.02,0,0,0,0.3,0,0,0,1.68,0,6,2,0,10,18.2566,8.8467,5.1917,838.515,R040093
Enstatite,0,0.02,0,0,0,0.3,0,0,0,1.68,0,6,1.98,0,9.98,18.2462,8.8429,5.1902,837.435,R040094
Enstatite,0,0,0,0,0,0.2,0,0,0,1.8,0,6,2,0,10,18.24,8.8359,5.189,836.295,R050644
Enstatite,0,0.16,0,0,0,0.14,0,0,0,1.78,0,6,1.92,0,10,18.2136,8.771,5.1829,827.976,R060630
Donpeacorite,0,0,0.03,0,0,0,0,0,0,1.4,0.58,6,2,0,10.01,18.4,8.882,5.228,854.406,R060646
Enstatite,0,0.02,0,0,0,0.26,0.02,0,0,1.7,0.02,6,1.98,0,10,18.266,8.8505,5.1964,840.067,R060744
Enstatite,0,0,0,0,0,0.14,0,0,0,1.86,0,6,2,0,10,18.212,8.812,5.179,831.147,R070097
Ferrosilite,0,0.04,0.02,0,0,1.64,0,0,0,0.32,0,6,1.98,0,10,18.383,9.012,5.2344,867.17,R070386
Ferrosilite,0.01,0.04,0.04,0,0,0.96,0,0,0,0.94,0,6,2,0,9.99,18.317,8.917,5.2207,852.711,R070387
Enstatite,0,0,0,0,0,0.28,0,0,0,1.72,0,6,2,0,10,18.2539,8.8441,5.192,838.193,R070418
Enstatite,0,0,0,0,0,0.2,0,0,0,1.8,0,6,2,0,10,18.2496,8.8369,5.1914,837.217,R070550
Enstatite,0,0,0,0.264,0,0,0,0,0,1.562,0.174,6,2,0,10,18.246,8.839,5.196,837.992,The Canadian Mineralogist 15 (1977) 321-338
Enstatite,0,0,0,0,0,0,0,0,0,2,0,6,2,0,10,18.216,8.813,5.179,831.424,The Canadian Mineralogist 15 (1977) 321-338
Enstatite,0,0,0,0,0,0,0,0,0,2,0,6,2,0,10,18.21,8.812,5.178,830.896,Zeitschrift fur Kristallographie 129 (1969) 65-83
