Repository: Shaunnamm/Label_Distribution_Learning_Mars_Minerals

# Label_Distribution_Learning_Mars_Minerals
Data and algorthims for applying Label Distribution Learning to martian mineral unit-cell parameters for the purpose of predicting their chemical compositions.

File: Earth_Data/FSP_HighCa_8.8.2018_LDL.csv
mineral,Al,Ba,Ca,Fe2+,K,Na,O,Si,Sr,sum,a,b,c,alpha,beta,gamma,V,crystal system,space group,reference
Celsian,2,0.98,0,0,0.02,0,8,2,0,13,8.633,13.058,14.43,90,114.96,90,1474.761,monoclinic,,R060152
Anorthite,1.68,0,0.68,0,0.01,0.31,8,2.32,0,13,8.173,12.874,14.205,93.46,116.06,90.51,1339.2,triclinic,I1,Geochimica et Cosmochimica Acta 49 (1985) 947-966
Anorthite,1.525,0,0.525,0,0,0.475,8,2.475,0,13,8.1658,12.8542,14.2096,93.6903,116.2726,89.8088,1334.28,triclinic,I1,American Mineralogist 102 (2017) 1328-1339
Anorthite,1.72,0,0.72,0,0,0.28,8,2.28,0,13,8.175,12.873,14.205,93.45,116.09,90.56,1339,triclinic,I1,Geochimica et Cosmochimica Acta 49 (1985) 947-966
Anorthite,1.98,0,0.98,0,0,0.02,8,2.02,0,13,8.18,12.878,14.18,93.15,115.89,91.23,1340.2,triclinic,I1,Geochimica et Cosmochimica Acta 49 (1985) 947-966
Anorthite,1.98,0,0.98,0,0,0.02,8,2.02,0,13,8.183,12.874,14.178,93.19,115.85,91.22,1340.3,triclinic,I1,Geochimica et Cosmochimica Acta 49 (1985) 947-966
Anorthite,2,0,0.6,0,0,0,8,2,0.4,13,8.282,12.919,14.221,92.39,115.71,91.18,1368.486,triclinic,P1,Naturwissenschaften 56 (1969) 136-136
Anorthite,2,0,0.8,0,0,0,8,2,0.2,13,8.229,12.894,14.191,92.81,115.78,91.24,1352.691,triclinic,P1,Naturwissenschaften 56 (1969) 136-136
Anorthite,1.96,0,0.94,0.02,0,0.04,8,2.04,0,13,8.182,12.8751,14.177,93.21,115.84,91.2,1340.32,triclinic,,R040059
Celsian,2,1,0,0,0,0,8,2,0,13,8.622,13.078,14.411,90,115.1,90,1471.516,monoclinic,I2/c,American Mineralogist 61 (1976) 414-418
Celsian,2,1,0,0,0,0,8,2,0,13,8.6373,13.0487,14.4074,90,115.124,90,1470.168,monoclinic,,R060460
Anorthite,1.524,0,0.524,0,0,0.476,8,2.476,0,13,8.1625,12.8586,14.2038,93.554,116.2161,90.159,1334.12,triclinic,I1,American Mineralogist 102 (2017) 1328-1339
Anorthite,2,0,1,0,0,0,8,2,0,13,8.175,12.873,14.17,93.11,115.89,91.28,1337.803,triclinic,I1,American Mineralogist 73 (1988) 1114-1119
Anorthite,2,0,1,0,0,0,8,2,0,13,8.176,12.876,14.175,93.11,115.89,91.28,1338.7,triclinic,I1,Geochimica et Cosmochimica Acta 49 (1985) 947-966
Anorthite,1.89,0,0.89,0,0,0.11,8,2.11,0,13,8.181,12.876,14.188,93.32,116.01,90.94,1339.5,triclinic,I1,Geochimica et Cosmochimica Acta 49 (1985) 947-966
Anorthite,1.96,0,0.96,0,0,0.04,8,2.04,0,13,8.179,12.876,14.18,93.18,115.92,91.17,1339.5,triclinic,I1,Geochimica et Cosmochimica Acta 49 (1985) 947-966
Anorthite,2,0,1,0,0,0,8,2,0,13,8.18,12.873,14.176,93.18,115.85,91.24,1339.5,triclinic,I1,Geochimica et Cosmochimica Acta 49 (1985) 947-966
Anorthite,1.86,0,0.86,0,0,0.14,8,2.14,0,13,8.184,12.878,14.197,93.37,116.05,90.83,1340.5,triclinic,I1,Geochimica et Cosmochimica Acta 49 (1985) 947-966
Anorthite,1.89,0,0.89,0,0,0.11,8,2.11,0,13,8.181,12.873,14.187,93.35,115.88,90.99,1340.6,triclinic,I1,Geochimica et Cosmochimica Acta 49 (1985) 947-966
Anorthite,1.86,0,0.86,0,0,0.14,8,2.14,0,13,8.181,12.878,14.193,93.38,115.92,90.85,1341.2,triclinic,I1,Geochimica et Cosmochimica Acta 49 (1985) 947-966
Anorthite,1.96,0,0.96,0,0,0.04,8,2.04,0,13,8.185,12.878,14.18,93.23,115.84,91.18,1341.4,triclinic,I1,Geochimica et Cosmochimica Acta 49 (1985) 947-966
Anorthite,1.67,0,0.67,0,0,0.33,8,2.33,0,13,8.173,12.869,15.2,93.46,116.06,90.54,1338.1,triclinic,I1,Journal of Geophysical Research 121 (2016) 1-13
Anorthite,1.96,0,0.96,0,0,0.04,8,2.04,0,13,8.1789,12.8717,14.1765,93.194,115.893,91.195,1338.84,triclinic,P1,Journal of Geophysical Research 121 (2016) 1-13
Anorthite,2,0,1,0,0,0,8,2,0,13,8.181,12.869,14.162,93.2,115.78,91.24,1338.753,triclinic,P1,Naturwissenschaften 56 (1969) 136-136
Anorthite,2,0,0.5,0,0,0,8,2,0.5,13,8.303,12.93,14.231,92.09,115.66,91.13,1375.149,triclinic,P1,Naturwissenschaften 56 (1969) 136-136
Anorthite,2,0,1,0,0,0,8,2,0,13,8.173,12.869,14.165,93.113,115.913,91.261,1336.346,triclinic,P1,Zeitschrift fur Kristallographie 133 (1971) 75-84
Anorthite,2,0,0.7,0,0,0,8,2,0.3,13,8.253,12.903,14.204,92.62,115.72,91.21,1359.871,triclinic,P1,Naturwissenschaften 56 (1969) 136-136
Anorthite,2,0,0.9,0,0,0,8,2,0.1,13,8.203,12.881,14.18,92.99,115.77,91.25,1345.801,triclinic,P1,Naturwissenschaften 56 (1969) 136-136
Anorthite,1.78,0,0.78,0,0,0.22,8,2.22,0,13,8.179,12.879,14.201,93.45,116.05,90.67,1340.3,triclinic,I1,Geochimica et Cosmochimica Acta 49 (1985) 947-966
Anorthite,1.78,0,0.78,0,0,0.22,8,2.22,0,13,8.18,12.876,14.201,93.46,115.95,90.67,1341.2,triclinic,I1,Geochimica et Cosmochimica Acta 49 (1985) 947-966
Anorthite,1.6,0,0.6,0,0,0.4,8,2.4,0,13,8.1717,12.8752,14.2074,93.453,116.078,91.425,1337.98,triclinic,I1,Journal of Geophysical Research 121 (2016) 1-13
Anorthite,1.78,0,0.78,0,0,0.22,8,2.22,0,13,8.1798,12.8761,14.1974,93.423,116.054,90.705,1339.74,triclinic,I1,Journal of Geophysical Research 121 (2016) 1-13
Anorthite,1.5,0,0.501,0,0,0.499,8,2.5,0,13,8.1614,12.8545,14.2112,93.5904,116.2504,90.0075,1333.88,triclinic,I1,American Mineralogist 102 (2017) 1328-1339
Anorthite,1.85,0,0.86,0,0,0.14,8,2.15,0,13,8.188,12.822,14.196,93.37,116.04,90.87,1335.384,triclinic,P1,Zeitschrift fur Kristallographie 169 (1984) 35-49
Anorthite,1.84,0,0.86,0,0,0.14,8,2.16,0,13,8.183,12.883,14.186,93.38,115.87,90.82,1341.964,triclinic,I1,Acta Crystallographica B35 (1979) 34-42
Anorthite,1.5,0,0.52,0,0,0.48,8,2.5,0,13,8.176,12.841,14.207,93.53,116.27,89.77,1334.526,triclinic,C1,"Neues Jahrbuch fur Mineralogie, Monatshefte 1976 (1976) 66-69"

File: Earth_Data/FSP_LowCa_all8.8.2018_LDL.csv
mineral,Vac,Al,B,Ba,Ca,Cs,Fe3+,K,Mg,Mn2+,Na,O,Rb,Si,Sr,Ti4+,Sum,a,b,c,alpha,beta,gamma,V,crystal system,space group,reference
Albite,0,1,0,0,0.026,0,0,0.141,0,0,0.856,8,0,3,0,0,13.023,8.2168,12.9166,7.127,92.754,116.357,90.239,676.721,triclinic,C1,American Mineralogist 67 (1982) 975-996
Albite,0,1,0,0,0.008,0,0,0.334,0,0,0.686,8,0,3,0,0,13.028,8.29,12.966,7.151,91.18,116.31,90.14,688.819,triclinic,C1,American Mineralogist 67 (1982) 975-996
Albite,0,1.47,0,0,0.48,0,0,0,0,0,0.52,8,0,2.53,0,0,13,8.179,12.88,7.112,93.44,116.21,90.23,670.583,triclinic,C1,American Mineralogist 71 (1986) 1399-1408
Albite,0,1.069,0,0,0.069,0,0,0.224,0,0,0.71,8,0,2.931,0,0,13.003,8.252,12.936,7.139,92.11,116.32,90.22,682.434,triclinic,C1,American Mineralogist 67 (1982) 975-996
Albite,0,1.179,0,0,0.179,0,0,0.005,0,0,0.816,8,0,2.821,0,0,13,8.155,12.834,7.13,93.88,116.45,89.07,666.509,triclinic,P1,Schweizerische Mineralogische und Petrographische Mitteilungen 47 (1967) 333-349
Albite,0,1.28,0,0,0.28,0,0,0.008,0,0,0.712,8,0,2.72,0,0,13,8.163,12.853,7.124,93.71,116.36,89.38,668.188,triclinic,P1,Schweizerische Mineralogische und Petrographische Mitteilungen 47 (1967) 333-349
Albite,0,1.179,0,0,0.179,0,0,0,0,0,0.821,8,0,2.821,0,0,13,8.154,12.823,7.139,94.06,116.5,88.59,666.322,triclinic,C1,Zeitschrift fur Kristallographie 133 (1971) 43-65
Albite,0,1.012,0,0,0.012,0,0,0.005,0,0,0.983,8,0,2.988,0,0,13,8.1535,12.8694,7.107,93.521,116.458,90.257,665.95,triclinic,C1,American Mineralogist 61 (1976) 1213-1225
Albite,0,1,0,0,0,0,0,0.2,0,0,0.8,8,0,3,0,0,13,8.144,12.989,7.16,92.1,116.56,90.21,676.846,triclinic,C1,American Mineralogist 63 (1978) 1264-1273
Albite,0,1,0,0,0,0,0,0.002,0,0,0.998,8,0,3,0,0,13,8.161,12.875,7.11,93.53,116.46,90.24,667.122,triclinic,C1,American Mineralogist 64 (1979) 409-423
Albite,0,1,0,0,0,0,0,0,0,0,1,8,0,3,0,0,13,8.137,12.785,7.1583,94.26,116.6,87.71,664.008,triclinic,C1,American Mineralogist 75 (1990) 135-140
Albite,0,1,0,0,0,0,0,0,0,0,1,8,0,3,0,0,13,8.1372,12.787,7.1574,94.245,116.605,87.809,664.037,triclinic,C1,American Mineralogist 79 (1994) 1042-1052
Albite,0,1.01,0,0,0.01,0,0,0.01,0,0,0.98,8,0,2.99,0,0,13,8.141,12.791,7.16,94.25,116.58,87.71,664.9,triclinic,C1,Geochimica et Cosmochimica Acta 49 (1985) 947-966
Albite,0,1.35,0,0,0.35,0,0,0.01,0,0,0.64,8,0,2.65,0,0,13,8.162,12.853,7.118,93.65,116.36,89.67,667.5,triclinic,C1,Geochimica et Cosmochimica Acta 49 (1985) 947-966
Albite,0,1.01,0,0,0.01,0,0,0.01,0,0,0.98,8,0,2.99,0,0,13,8.162,12.878,7.111,93.46,116.42,90.28,667.7,triclinic,C1,Geochimica et Cosmochimica Acta 49 (1985) 947-966
Albite,0,1.35,0,0,0.35,0,0,0.01,0,0,0.64,8,0,2.65,0,0,13,8.164,12.875,7.109,93.47,116.24,90.27,668.6,triclinic,C1,Geochimica et Cosmochimica Acta 49 (1985) 947-966
Albite,0,1.02,0,0,0.02,0,0,0,0,0,0.98,8,0,2.98,0,0,13,8.14588,12.7973,7.15775,94.2451,116.6,87.8,665.342,triclinic,C1,Journal of Applied Crystallography 33 (2000) 267-278
Albite,0,1.25,0,0,0.25,0,0,0,0,0,0.75,8,0,2.75,0,0,13,8.1605,12.8391,7.1288,93.833,116.44,89.124,667.2,triclinic,C1,Journal of Geophysical Research 121 (2016) 1-13
Albite,0,1.37,0,0,0.37,0,0,0,0,0,0.63,8,0,2.63,0,0,13,8.16577,12.85623,7.11418,93.622,116.278,89.679,668.123,triclinic,C1,Journal of Geophysical Research 121 (2016) 1-13
Albite,0,1.48,0,0,0.48,0,0,0,0,0,0.52,8,0,2.52,0,0,13,8.1744,12.8638,7.1102,93.525,116.236,89.915,669.1,triclinic,C1,Journal of Geophysical Research 121 (2016) 1-13
Albite,0,1,0,0,0,0,0,0,0,0,1,8,0,3,0,0,13,8.1366,12.7857,7.1582,94.253,116.605,87.756,663.98,triclinic,C1,Physics and Chemistry of Minerals 33 (2006) 256-265
Albite,0,1,0,0,0,0,0,0.01,0,0,0.99,8,0,3,0,0,13,8.1393,12.7844,7.1592,94.262,116.612,87.647,664.171,triclinic,,R040129
Albite,0,1,0,0,0,0,0,0,0,0,1,8,0,3,0,0,13,8.1409,12.789,7.1598,94.265,116.589,87.679,664.73,triclinic,,R050402
Albite,0,1.15,0,0,0.15,0,0,0.18,0,0,0.67,8,0,2.85,0,0,13,8.235,12.9316,7.1343,92.47,116.3,90.25,680.234,triclinic,,R060054
Albite,0,1.005,0,0,0.005,0,0,0.012,0,0,0.983,8,0,2.995,0,0,13,8.141,12.785,7.159,94.26,116.59,87.69,664.456,triclinic,P1,Schweizerische Mineralogische und Petrographische Mitteilungen 47 (1967) 333-349
Albite,0,1,0,0,0,0,0,0.003,0,0,0.997,8,0,3,0,0,13,8.141,12.786,7.159,94.25,116.59,87.69,664.516,triclinic,P1,Schweizerische Mineralogische und Petrographische Mitteilungen 47 (1967) 333-349
Albite,0,1.017,0,0,0.017,0,0,0.006,0,0,0.977,8,0,2.983,0,0,13,8.139,12.785,7.158,94.2,116.61,87.76,664.139,triclinic,P1,Schweizerische Mineralogische und Petrographische Mitteilungen 47 (1967) 333-349
Albite,0,1.13,0,0,0.13,0,0,0.005,0,0,0.865,8,0,2.87,0,0,13,8.149,12.804,7.142,94.07,116.52,88.45,665.094,triclinic,P1,Schweizerische Mineralogische und Petrographische Mitteilungen 47 (1967) 333-349
Albite,0,1.165,0,0,0.165,0,0,0.007,0,0,0.828,8,0,2.835,0,0,13,8.151,12.814,7.138,94.01,116.5,88.63,665.556,triclinic,P1,Schweizerische Mineralogische und Petrographische Mitteilungen 47 (1967) 333-349
Albite,0,1.185,0,0,0.185,0,0,0.009,0,0,0.806,8,0,2.815,0,0,13,8.158,12.831,7.137,93.94,116.45,88.8,667.247,triclinic,P1,Schweizerische Mineralogische und Petrographische Mitteilungen 47 (1967) 333-349
Albite,0,1.202,0,0,0.202,0,0,0.039,0,0,0.759,8,0,2.798,0,0,13,8.162,12.827,7.137,93.88,116.46,88.85,667.353,triclinic,P1,Schweizerische Mineralogische und Petrographische Mitteilungen 47 (1967) 333-349
Albite,0,1.215,0,0,0.215,0,0,0.012,0,0,0.773,8,0,2.785,0,0,13,8.153,12.83,7.134,93.9,116.43,88.94,666.635,triclinic,P1,Schweizerische Mineralogische und Petrographische Mitteilungen 47 (1967) 333-349
Albite,0,1.21,0,0,0.21,0,0,0.009,0,0,0.781,8,0,2.79,0,0,13,8.161,12.836,7.131,93.89,116.45,89.01,667.2,triclinic,P1,Schweizerische Mineralogische und Petrographische Mitteilungen 47 (1967) 333-349
Albite,0,1.253,0,0,0.253,0,0,0.01,0,0,0.737,8,0,2.747,0,0,13,8.159,12.843,7.127,93.8,116.41,89.28,667.279,triclinic,P1,Schweizerische Mineralogische und Petrographische Mitteilungen 47 (1967) 333-349
Albite,0,1.256,0,0,0.256,0,0,0.01,0,0,0.734,8,0,2.744,0,0,13,8.158,12.837,7.124,93.8,116.4,89.26,666.667,triclinic,P1,Schweizerische Mineralogische und Petrographische Mitteilungen 47 (1967) 333-349
Albite,0,1.239,0,0,0.239,0,0,0.003,0,0,0.758,8,0,2.761,0,0,13,8.154,12.847,7.12,93.79,116.42,89.45,666.328,triclinic,P1,Schweizerische Mineralogische und Petrographische Mitteilungen 47 (1967) 333-349
Albite,0,1.437,0,0,0.437,0,0,0.013,0,0,0.55,8,0,2.563,0,0,13,8.172,12.865,7.116,93.6,116.27,89.66,669.334,triclinic,P1,Schweizerische Mineralogische und Petrographische Mitteilungen 47 (1967) 333-349
Albite,0,1.418,0,0,0.418,0,0,0.004,0,0,0.578,8,0,2.582,0,0,13,8.17,12.869,7.114,93.42,116.28,90.06,669.146,triclinic,P1,Schweizerische Mineralogische und Petrographische Mitteilungen 47 (1967) 333-349
Albite,0,1.478,0,0,0.478,0,0,0.002,0,0,0.52,8,0,2.522,0,0,13,8.166,12.851,7.113,93.61,116.26,89.64,667.888,triclinic,P1,Schweizerische Mineralogische und Petrographische Mitteilungen 47 (1967) 333-349
Albite,0,1.277,0,0,0.277,0,0,0,0,0,0.723,8,0,2.723,0,0,13,8.169,12.851,7.124,93.63,116.4,89.46,668.391,triclinic,C1,Zeitschrift fur Kristallographie 133 (1971) 43-65
Albite,0,1.2,0,0,0.2,0,0,0.03,0,0,0.77,8,0,2.8,0,0,13,8.168,12.839,7.138,93.83,116.45,88.91,668.6,triclinic,C1,Geochimica et Cosmochimica Acta 49 (1985) 947-966
Albite,0,1.27,0,0,0.27,0,0,0.02,0,0,0.71,8,0,2.73,0,0,13,8.165,12.849,7.127,93.71,116.38,89.25,668.4,triclinic,C1,Geochimica et Cosmochimica Acta 49 (1985) 947-966
Albite,0,1.4,0,0,0.4,0,0,0.01,0,0,0.59,8,0,2.6,0,0,13,8.163,12.857,7.116,93.57,116.28,89.79,668,triclinic,C1,Geochimica et Cosmochimica Acta 49 (1985) 947-966
Albite,0,1.2,0,0,0.2,0,0,0.03,0,0,0.77,8,0,2.8,0,0,13,8.168,12.881,7.113,93.37,116.33,90.24,669.2,triclinic,C1,Geochimica et Cosmochimica Acta 49 (1985) 947-966
Albite,0,1.49,0,0,0.49,0,0,0,0,0,0.51,8,0,2.51,0,0,13,8.167,12.854,7.111,93.61,116.24,89.83,668,triclinic,C1,Geochimica et Cosmochimica Acta 49 (1985) 947-966
Albite,0,1.27,0,0,0.27,0,0,0.02,0,0,0.71,8,0,2.73,0,0,13,8.169,12.88,7.111,93.37,116.28,90.26,669.4,triclinic,C1,Geochimica et Cosmochimica Acta 49 (1985) 947-966
Albite,0,1.4,0,0,0.4,0,0,0.01,0,0,0.59,8,0,2.6,0,0,13,8.167,12.877,7.108,93.42,116.23,90.31,669,triclinic,C1,Geochimica et Cosmochimica Acta 49 (1985) 947-966
Albite,0,1.49,0,0,0.49,0,0,0,0,0,0.51,8,0,2.51,0,0,13,8.169,12.875,7.106,93.5,116.15,90.37,669.1,triclinic,C1,Geochimica et Cosmochimica Acta 49 (1985) 947-966
Albite,0,1.007,0,0,0.007,0,0,0.002,0,0,0.991,8,0,2.993,0,0,13,8.139,12.782,7.157,94.29,116.6,87.69,663.869,triclinic,P1,Schweizerische Mineralogische und Petrographische Mitteilungen 47 (1967) 333-349
Albite,0,1.111,0,0,0.111,0,0,0.014,0,0,0.875,8,0,2.889,0,0,13,8.148,12.798,7.156,94.2,116.57,87.85,665.604,triclinic,P1,Schweizerische Mineralogische und Petrographische Mitteilungen 47 (1967) 333-349
Albite,0,1.172,0,0,0.172,0,0,0.006,0,0,0.822,8,0,2.828,0,0,13,8.154,12.826,7.137,93.94,116.48,88.74,666.494,triclinic,P1,Schweizerische Mineralogische und Petrographische Mitteilungen 47 (1967) 333-349
Albite,0,1.176,0,0,0.176,0,0,0.009,0,0,0.815,8,0,2.824,0,0,13,8.153,12.824,7.134,93.95,116.46,88.84,666.122,triclinic,P1,Schweizerische Mineralogische und Petrographische Mitteilungen 47 (1967) 333-349
Albite,0,1.374,0,0,0.374,0,0,0.042,0,0,0.584,8,0,2.626,0,0,13,8.171,12.862,7.119,93.59,116.3,89.68,669.206,triclinic,P1,Schweizerische Mineralogische und Petrographische Mitteilungen 47 (1967) 333-349
Albite,0,1.353,0,0,0.353,0,0,0.004,0,0,0.643,8,0,2.647,0,0,13,8.161,12.859,7.116,93.66,116.3,89.71,667.878,triclinic,P1,Schweizerische Mineralogische und Petrographische Mitteilungen 47 (1967) 333-349
Albite,0,1.432,0,0,0.432,0,0,0.004,0,0,0.564,8,0,2.568,0,0,13,8.167,12.856,7.113,93.6,116.27,89.71,668.158,triclinic,P1,Schweizerische Mineralogische und Petrographische Mitteilungen 47 (1967) 333-349
Albite,0,1.031,0,0,0.007,0,0.001,0.009,0,0,0.974,8,0,2.976,0,0,12.998,8.1409,12.7883,7.1602,94.251,116.586,87.676,664.76,triclinic,C1,American Mineralogist 90 (2005) 1115-1120
Albite,0,1.005,0,0,0.001,0,0,0.006,0,0,0.993,8,0,2.995,0,0,13,8.142,12.785,7.159,94.19,116.61,87.68,664.477,triclinic,C1,American Mineralogist 65 (1980) 986-995
Albite,0.01,1.22,0,0,0.22,0,0,0,0,0,0.77,8,0,2.78,0,0,13,8.1615,12.8396,7.1332,93.85,116.45,89.017,667.668,triclinic,,R070268
Albite,0,1.004,0,0,0,0,0,0,0,0,1,8,0,2.994,0,0,12.998,8.142,12.785,7.159,94.19,116.61,87.68,664.477,triclinic,C1,American Mineralogist 65 (1980) 986-995
Albite,0,1.03,0,0,0.01,0,0,0,0,0,0.99,8,0,2.97,0,0,13,8.135,12.784,7.1594,94.271,116.594,87.717,663.922,triclinic,,R040068
Albite,0,1.03,0,0,0.01,0,0,0,0,0,0.99,8,0,2.97,0,0,13,8.1365,12.788,7.1584,94.228,116.583,87.704,664.257,triclinic,,R050253
Anorthite,0,1.53,0,0,0.53,0,0,0.03,0,0,0.44,8,0,2.47,0,0,13,8.1789,12.866,7.1117,93.531,116.246,89.92,669.655,triclinic,,R060275
Anorthite,0,1.687,0,0,0.687,0,0,0.002,0,0,0.311,8,0,2.313,0,0,13,8.175,12.865,7.102,93.5,116.14,90.31,668.846,triclinic,P1,Schweizerische Mineralogische und Petrographische Mitteilungen 47 (1967) 333-349
Anorthite,0,1.77,0,0,0.77,0,0,0.003,0,0,0.227,8,0,2.23,0,0,13,8.18,12.869,7.096,93.38,116.13,90.63,668.905,triclinic,P1,Schweizerische Mineralogische und Petrographische Mitteilungen 47 (1967) 333-349
Anorthite,0.03,1.62,0,0,0.65,0,0,0,0,0,0.32,8,0,2.38,0,0,13,8.1736,12.8736,7.1022,93.462,116.054,90.475,669.647,triclinic,C1,American Mineralogist 65 (1980) 81-95
Anorthite,0,1.6,0,0,0.6,0,0,0.02,0,0,0.38,8,0,2.4,0,0,13,8.182,12.87,7.108,93.47,116.16,90.1,670.3,triclinic,C1,Geochimica et Cosmochimica Acta 49 (1985) 947-966
Anorthite,0,1.6,0,0,0.6,0,0,0.01,0,0,0.39,8,0,2.4,0,0,13,8.176,12.856,7.105,93.5,116.2,90.07,668.4,triclinic,C1,Geochimica et Cosmochimica Acta 49 (1985) 947-966
Anorthite,0,1.71,0,0,0.71,0,0,0.01,0,0,0.28,8,0,2.29,0,0,13,8.181,12.871,7.104,93.43,116.15,90.43,669.8,triclinic,C1,Geochimica et Cosmochimica Acta 49 (1985) 947-966
Anorthite,0,1.67,0,0,0.67,0,0,0.01,0,0,0.32,8,0,2.33,0,0,13,8.18,12.873,7.104,93.46,116.13,90.4,669.9,triclinic,C1,Geochimica et Cosmochimica Acta 49 (1985) 947-966
Anorthite,0,1.6,0,0,0.6,0,0,0.02,0,0,0.38,8,0,2.4,0,0,13,8.178,12.876,7.103,93.44,116.06,90.45,670.2,triclinic,C1,Geochimica et Cosmochimica Acta 49 (1985) 947-966
Anorthite,0,1.6,0,0,0.6,0,0,0.01,0,0,0.39,8,0,2.4,0,0,13,8.172,12.875,7.102,93.46,116.06,90.47,669.5,triclinic,C1,Geochimica et Cosmochimica Acta 49 (1985) 947-966
Anorthite,0,1.71,0,0,0.71,0,0,0.01,0,0,0.28,8,0,2.29,0,0,13,8.18,12.88,7.102,93.45,116.01,90.56,670.7,triclinic,C1,Geochimica et Cosmochimica Acta 49 (1985) 947-966
Anorthite,0,1.67,0,0,0.67,0,0,0.01,0,0,0.32,8,0,2.33,0,0,13,8.177,12.877,7.101,93.45,116.01,90.55,670.3,triclinic,C1,Geochimica et Cosmochimica Acta 49 (1985) 947-966
Anorthite,0,1.5,0,0,0.5,0,0,0.03,0,0,0.47,8,0,2.5,0,0,13,8.1749,12.859,7.1125,93.52,116.245,89.93,669.051,triclinic,,R050104
Anorthite,0,1.58,0,0,0.58,0,0,0.02,0,0,0.4,8,0,2.42,0,0,13,8.1753,12.8785,7.1058,93.42,116.097,90.416,670.201,triclinic,,R060082
Anorthite,0,1.8,0,0,0.8,0,0,0,0,0,0.2,8,0,2.2,0,0,13,8.171,12.872,7.092,93.55,116.17,89.97,667.868,triclinic,,R070510
Anorthite,0,1.538,0,0,0.538,0,0,0.01,0,0,0.452,8,0,2.462,0,0,13,8.173,12.855,7.11,93.58,116.23,89.79,668.537,triclinic,P1,Schweizerische Mineralogische und Petrographische Mitteilungen 47 (1967) 333-349
Anorthite,0,1.581,0,0,0.581,0,0,0.012,0,0,0.407,8,0,2.419,0,0,13,8.18,12.87,7.109,93.52,116.2,90.04,669.928,triclinic,P1,Schweizerische Mineralogische und Petrographische Mitteilungen 47 (1967) 333-349
Anorthite,0,1.537,0,0,0.537,0,0,0.008,0,0,0.455,8,0,2.463,0,0,13,8.169,12.862,7.108,93.58,116.22,89.81,668.436,triclinic,P1,Schweizerische Mineralogische und Petrographische Mitteilungen 47 (1967) 333-349
Anorthite,0,1.543,0,0,0.543,0,0,0.01,0,0,0.447,8,0,2.457,0,0,13,8.172,12.861,7.107,93.52,116.22,90.03,668.506,triclinic,P1,Schweizerische Mineralogische und Petrographische Mitteilungen 47 (1967) 333-349
Anorthite,0,1.598,0,0,0.598,0,0,0.002,0,0,0.4,8,0,2.402,0,0,13,8.173,12.862,7.107,93.56,116.19,89.98,668.797,triclinic,P1,Schweizerische Mineralogische und Petrographische Mitteilungen 47 (1967) 333-349
Anorthite,0,1.69,0,0,0.69,0,0,0.007,0,0,0.303,8,0,2.31,0,0,13,8.179,12.869,7.102,93.49,116.16,90.36,669.251,triclinic,P1,Schweizerische Mineralogische und Petrographische Mitteilungen 47 (1967) 333-349
Anorthite,0,1.731,0,0,0.731,0,0,0.006,0,0,0.263,8,0,2.269,0,0,13,8.181,12.87,7.099,93.41,116.1,90.55,669.509,triclinic,P1,Schweizerische Mineralogische und Petrographische Mitteilungen 47 (1967) 333-349
Anorthite,0,1.819,0,0,0.819,0,0,0,0,0,0.181,8,0,2.181,0,0,13,8.181,12.871,7.096,93.34,116.1,90.79,669.212,triclinic,P1,Schweizerische Mineralogische und Petrographische Mitteilungen 47 (1967) 333-349
Anorthite,0,1.8,0,0,0.8,0,0,0.002,0,0,0.198,8,0,2.2,0,0,13,8.179,12.868,7.093,93.34,116.08,90.8,668.719,triclinic,P1,Schweizerische Mineralogische und Petrographische Mitteilungen 47 (1967) 333-349
Anorthite,0,1.931,0,0,0.931,0,0,0,0,0,0.069,8,0,2.069,0,0,13,8.179,12.873,7.09,93.21,115.97,91.11,669.261,triclinic,P1,Schweizerische Mineralogische und Petrographische Mitteilungen 47 (1967) 333-349
Anorthite,0,1.68,0,0,0.68,0,0,0.01,0,0,0.31,8,0,2.32,0,0,13,8.176,12.876,7.102,93.46,116.03,90.51,670.1,triclinic,C1,Geochimica et Cosmochimica Acta 49 (1985) 947-966
Anorthite,0,1.72,0,0,0.72,0,0,0,0,0,0.28,8,0,2.28,0,0,13,8.179,12.874,7.1,93.45,116.01,90.55,670.2,triclinic,C1,Geochimica et Cosmochimica Acta 49 (1985) 947-966
Anorthite,0,1.628,0,0,0.64,0,0,0,0,0,0.36,8,0,2.368,0,0,12.996,8.151,12.829,7.103,93.62,116.21,89.7,664.843,triclinic,C1,American Mineralogist 65 (1980) 81-95
Anorthite,0.024,1.66,0,0,0.67,0,0.004,0.002,0,0,0.3,8,0,2.34,0,0,13,8.152,12.834,7.079,93.49,116.13,90.4,663.225,triclinic,C1,American Mineralogist 65 (1980) 81-95
Anorthite,0,1.64,0,0,0.66,0,0,0,0,0,0.35,8,0,2.35,0,0,13,8.1747,12.8706,7.1014,93.461,116.086,90.514,669.302,triclinic,C1,American Mineralogist 65 (1980) 81-95
Anorthite,0,1.66,0,0,0.65,0,0.01,0.01,0,0,0.34,8,0,2.33,0,0,13,8.1791,12.8798,7.1032,93.45,116.034,90.512,670.622,triclinic,,R060221
Anorthite,0.01,1.6,0,0,0.58,0,0,0.02,0,0,0.39,8,0,2.4,0,0,13,8.1809,12.881,7.1101,93.465,116.11,90.369,671.103,triclinic,,R060193
Anorthite,0.043,1.911,0,0,0.716,0,0,0,0,0.196,0.045,8,0,2.089,0,0,13,8.131,12.847,7.069,94.03,115.9,90.72,661.839,triclinic,C1,European Journal of Mineralogy 9 (1997) 333-344
Microcline,0,0.93,0,0,0,0,0,1,0,0,0,8,0,3.07,0,0,13,8.5784,12.96,7.2112,90.3,116.03,89.125,720.306,triclinic,C1,American Mineralogist 54 (1969) 1540-1545
Microcline,0,0.95,0,0.006,0.005,0,0,0.904,0,0,0.085,8,0,3.05,0,0,13,8.564,12.984,7.201,90.13,116.02,89.53,719.53,triclinic,C1,Acta Crystallographica B34 (1978) 2699-2707
Microcline,0,0.94,0,0,0,0,0,0.871,0,0,0.12,8,0.008,3.06,0,0,12.999,8.567,12.98,7.2,90.07,116.03,89.75,719.417,triclinic,C1,Acta Crystallographica B34 (1978) 2699-2707
Microcline,0,0.95,0,0,0,0,0,0.94,0,0,0.06,8,0,3.05,0,0,13,8.574,12.962,7.21,90.35,116.03,88.8,719.85,triclinic,C1,Acta Crystallographica B34 (1978) 2699-2707
Microcline,0,0.99,0,0,0,0,0,0.92,0,0,0.08,8,0,3.01,0,0,13,8.567,12.97,7.221,90.43,116,88.48,720.89,triclinic,C1,Acta Crystallographica B34 (1978) 2699-2707
Microcline,0,0.99,0,0,0,0,0,0.94,0,0,0.06,8,0,3.01,0,0,13,8.56,12.984,7.209,90.28,116.03,89.03,719.851,triclinic,C1,Acta Crystallographica B34 (1978) 2699-2707
Microcline,0,1,0,0,0,0,0,1,0,0,0,8,0,3,0,0,13,8.643,12.929,7.19,90.1,116.2,89.6,720.883,triclinic,C1,American Mineralogist 64 (1979) 402-408
Microcline,0,1,0,0,0,0,0,0.89,0,0,0.11,8,0,3,0,0,13,8.552,12.975,7.205,90.09,115.92,89.51,719.031,triclinic,C1,American Mineralogist 69 (1984) 1072-1077
Microcline,0,1.01,0,0.01,0,0,0,0.9,0,0,0.09,8,0,2.99,0,0,13,8.5714,12.9645,7.2203,90.74,115.944,87.663,720.878,triclinic,,R040154
Microcline,0,1,0,0,0,0,0,0.96,0,0,0.04,8,0,3,0,0,13,8.578,12.957,7.218,90.72,115.94,87.74,720.851,triclinic,,R050054
Microcline,0,1,0,0,0,0,0,0.95,0,0,0.05,8,0,3,0,0,13,8.568,12.9556,7.2176,90.79,115.94,87.63,719.838,triclinic,,R050150
Microcline,0,1,0,0,0,0,0,0.95,0,0,0.05,8,0,3,0,0,13,8.5714,12.9646,7.2217,90.6,115.9,87.7,721.3,triclinic,C1,The Canadian Mineralogist 25 (1987) 527-537
Microcline,0,1.01,0,0,0,0,0,0.94,0,0,0.06,8,0,2.99,0,0,13,8.561,12.972,7.223,90.56,115.93,87.92,720.894,triclinic,C1,Acta Crystallographica B34 (1978) 2699-2707
Microcline,0,1.03,0,0,0,0,0,0.986,0,0,0.014,8,0,2.97,0,0,13,8.5733,12.9375,7.2075,90.53,115.972,87.968,718.229,triclinic,C1,European Journal of Mineralogy 9 (1997) 263-275
Orthoclase,0,0.97,0,0.005,0.009,0,0,0.931,0,0,0.055,8,0,3.03,0,0,13,8.583,12.988,7.202,90,116.05,90,721.29,triclinic,C1,Acta Crystallographica B34 (1978) 2699-2707
Orthoclase,0,0.98,0,0,0,0,0,1,0,0,0,8,0,3.02,0,0,13,8.5616,12.9962,7.1934,90,116.015,90,719.3,monoclinic,C2/m,Acta Crystallographica 14 (1961) 443-456
Orthoclase,0.02,0.96,0,0,0,0,0.02,0.96,0,0,0,8,0,3.03,0,0,12.99,8.6,12.9978,7.2004,90,116.049,90,723.109,monoclinic,,R040055
Orthoclase,0,1.005,0,0.01,0.01,0,0,0.88,0,0,0.1,8,0,2.995,0,0,13,8.563,12.99,7.21,90,115.93,90,721.255,triclinic,C1,Acta Crystallographica B34 (1978) 2699-2707
Orthoclase,0,1,0,0,0,0,0,1,0,0,0,8,0,3,0,0,13,8.554,12.97,7.207,90,116.01,90,718.6,monoclinic,C2/m,American Mineralogist 53 (1968) 25-37
Orthoclase,0,1,0,0,0,0,0,1,0,0,0,8,0,3,0,0,13,8.561,12.996,7.192,90,116.01,90,719.129,monoclinic,C2/m,American Mineralogist 53 (1968) 25-37
Orthoclase,0,1,0,0,0,0,0,1,0,0,0,8,0,3,0,0,13,8.578,12.978,7.204,90,116.02,90,720.699,monoclinic,C2/m,Dissertation Kernforshungszentrum Karlsruhe 1 (1985) 1-97
Orthoclase,0,1,0,0,0,0,0,0.92,0,0,0.08,8,0,3,0,0,13,8.5739,12.9874,7.2018,90,116.042,90,720.521,monoclinic,C2/m,European Journal of Mineralogy 25 (2013) 597-614
Orthoclase,0,1,0,0,0,0,0,0.92,0,0,0.08,8,0,3,0,0,13,8.5752,12.986,7.2013,90,116.023,90,720.619,monoclinic,C2/m,European Journal of Mineralogy 25 (2013) 597-614
Orthoclase,0,1,0,0,0,0,0,0.92,0,0,0.08,8,0,3,0,0,13,8.575,12.984,7.2008,90,116.028,90,720.41,monoclinic,C2/m,European Journal of Mineralogy 25 (2013) 597-614
Orthoclase,0,1,0,0,0,0,0,1,0,0,0,8,0,3,0,0,13,8.6,13.005,7.193,90,116.03,90,722.883,monoclinic,C2/m,"Neues Jahrbuch fur Mineralogie, Abhandlungen 171 (1996) 199-213"
Orthoclase,0,1,0,0,0,0,0,0.96,0,0,0.04,8,0,3,0,0,13,8.585,12.991,7.2006,90,116.035,90,721.576,monoclinic,,R050185
Orthoclase,0,1,0,0,0,0,0,0.9,0,0,0.1,8,0,3,0,0,13,8.5949,12.983,7.2063,90,116.057,90,722.399,monoclinic,,R050367
Orthoclase,0,1,0,0,0,0,0,0.88,0,0,0.12,8,0,3,0,0,13,8.5832,13.0143,7.2058,90,116.089,90,722.908,monoclinic,,R060077
Orthoclase,0,1.01,0,0.01,0,0,0,0.92,0,0,0.07,8,0,2.99,0,0,13,8.5791,13.0013,7.1881,90,115.991,90,720.669,monoclinic,,R070001
Orthoclase,0,1.01,0,0,0,0,0,0.94,0,0,0.06,8,0,2.99,0,0,13,8.589,13.013,7.197,90,116.02,90,722.866,triclinic,C1,Acta Crystallographica B34 (1978) 2699-2707
Orthoclase,0,1.01,0,0,0,0,0,0.58,0,0,0.42,8,0,2.99,0,0,13,8.434,13.015,7.1717,90,116.09,90,707.012,triclinic,C1,Zeitschrift fur Kristallographie 145 (1977) 124-145
Orthoclase,0,1.41,0,0.4,0,0,0,0.47,0,0,0.13,8,0,2.59,0,0,13,8.544,13.03,7.195,90,115.68,90,721.89,monoclinic,C2/m,American Mineralogist 68 (1983) 122-124
Orthoclase,0,1.02,0,0,0,0,0,0.88,0,0,0.12,8,0,2.98,0,0,13,8.545,12.967,7.201,90,116,90,717.141,monoclinic,C2/m,American Mineralogist 58 (1973) 263-270
Orthoclase,0.04,1,0,0,0,0,0,0.86,0,0,0.1,8,0,3,0,0,13,8.5632,12.963,7.2099,90,116.073,90,718.887,monoclinic,C2/m,American Mineralogist 58 (1973) 500-507
Orthoclase,0,1.01,0,0,0,0,0,0.86,0,0,0.14,8,0,2.98,0,0,12.99,8.5745,12.9779,7.1989,90,116.016,90,719.914,monoclinic,,R150014
Reedmergnerite,0,0,1,0,0,0,0,0,0,0,1,8,0,3,0,0,13,7.833,12.36,6.803,93.308,116.352,92.055,587.819,triclinic,C1,American Mineralogist 50 (1965) 1827-1850
Reedmergnerite,0,0,1,0,0,0,0,0,0,0,1,8,0,3,0,0,13,7.91,12.336,6.82,93.54,116.13,90.6,595.799,triclinic,C1,American Mineralogist 77 (1992) 76-84
Reedmergnerite,0,0,1,0,0,0,0,0,0,0,1,8,0,3,0,0,13,7.8388,12.373,6.8082,93.324,116.381,92.014,589.191,triclinic,C1,American Mineralogist 77 (1992) 76-84
Reedmergnerite,0,0,1,0,0,0,0,0,0,0,1,8,0,3,0,0,13,7.852,12.35,6.806,93.37,116.3,91.58,589.59,triclinic,C1,American Mineralogist 77 (1992) 76-84
Reedmergnerite,0,0,1,0,0,0,0,0,0,0,1,8,0,3,0,0,13,7.8386,12.3733,6.8074,93.319,116.368,92.04,589.172,triclinic,C1,American Mineralogist 84 (1999) 333-340
Reedmergnerite,0,0,1,0,0,0,0,0,0,0,1,8,0,3,0,0,13,7.8389,12.3715,6.8065,93.311,116.363,92.043,589.062,triclinic,C1,American Mineralogist 84 (1999) 333-340
Reedmergnerite,0,0,1,0,0,0,0,0,0,0,1,8,0,3,0,0,13,7.8437,12.377,6.8083,93.284,116.365,92.043,589.856,triclinic,,R060096
Rubicline,0,1,0,0,0,0,0,0,0,0,0,8,1,3,0,0,13,8.82,12.992,7.161,90,116.4,90,734.999,monoclinic,C2/m,Acta Crystallographica B27 (1971) 854-855
Rubicline,0.127,1.062,0,0,0,0,0,0,0,0,0,8,0.811,3,0,0,13,8.839,13.035,7.175,90,116.11,90,742.316,monoclinic,C2/m,Mineralogical Magazine 65 (2001) 523-531
Sanidine,0,0.9,0,0,0,0,0.04,0.895,0,0,0.105,8,0,3.06,0,0,13,8.5832,13.0076,7.1943,90,116.023,90,721.789,monoclinic,C2/m,Schweizerische Mineralogische und Petrographische Mitteilungen 84 (2004) 345-354
Sanidine,0,0.9,0,0,0,0,0.04,0.895,0,0,0.105,8,0,3.06,0,0,13,8.5992,13.0277,7.1926,90,116.056,90,723.877,monoclinic,C2/m,Schweizerische Mineralogische und Petrographische Mitteilungen 84 (2004) 345-354
Sanidine,0,1.002,0,0,0.03,0,0,0.41,0,0,0.56,8,0,2.998,0,0,13,8.36,12.997,7.162,90,116.17,90,698.414,monoclinic,C2/m,Zapiski Vsesoyuznogo Mineralogicheskogo Obshchestva 2 (1993) 85-89
Sanidine,0,1,0,0.02,0,0,0,0.98,0,0,0,8,0,3,0,0,13,8.6032,13.0237,7.1885,90,115.994,90,723.961,monoclinic,C2/m,European Journal of Mineralogy 25 (2013) 597-614
Sanidine,0,1.18,0,0.19,0,0,0,0.59,0,0,0.22,8,0,2.82,0,0,13,8.516,13.023,7.206,90,115.9,90,718.903,monoclinic,C2/m,American Mineralogist 65 (1980) 472-476
Sanidine,0,1.08,0,0.048,0,0,0,0.826,0,0,0.086,8,0,2.92,0.04,0,13,8.54,13.036,7.189,90,115.96,90,719.579,monoclinic,C2/m,Zapiski Vsesoyuznogo Mineralogicheskogo Obshchestva 2 (1993) 85-89
Sanidine,0,1,0,0,0,0,0,0.85,0,0,0.15,8,0,3,0,0,13,8.539,13.015,7.179,90,115.99,90,717.154,monoclinic,C2/m,American Mineralogist 58 (1973) 263-270
Sanidine,0,1,0,0,0,0,0,0.65,0,0,0.35,8,0,3,0,0,13,8.558,12.997,7.179,90,116.07,90,717.266,monoclinic,C2/m,American Mineralogist 63 (1978) 1264-1273
Sanidine,0,1,0,0,0,0,0,1,0,0,0,8,0,3,0,0,13,8.544,13.01,7.194,90,115.99,90,718.797,monoclinic,C2/m,American Mineralogist 76 (1991) 1620-1627
Sanidine,0,1,0,0,0,0,0,0.86,0,0,0.14,8,0,3,0,0,13,8.543,13.021,7.183,90,115.98,90,718.282,monoclinic,C2/m,Carnegie Institution of Washington: Yearbook 73 (1974) 539-544
Sanidine,0.01,0.49,0,0,0,0,0.5,0.99,0,0,0,8,0,3.01,0,0,13,8.655,13.101,7.25,90,116.02,90,738.747,monoclinic,C2/m,Crystallography Reports 48 (2003) 919-924
Sanidine,0,1,0,0,0,0,0,1,0,0,0,8,0,3,0,0,13,8.543,13.019,7.183,90,115.99,90,718.11,monoclinic,C2/m,Dissertation Kernforshungszentrum Karlsruhe 1 (1985) 1-97
Sanidine,0,1.04,0,0,0.04,0,0,0.65,0,0,0.31,8,0,2.96,0,0,13,8.437,13.003,7.172,90,116.1,90,706.58,monoclinic,C2/m,European Journal of Mineralogy 20 (2008) 183-190
Sanidine,0,1,0,0,0,0.02,0,0.83,0,0,0.15,8,0,3,0,0,13,8.5497,13.0216,7.1843,90,115.988,90,718.959,monoclinic,C2/m,European Journal of Mineralogy 25 (2013) 597-614
Sanidine,0,1,0,0,0,0,0,1,0,0,0,8,0,3,0,0,13,8.53573,13.03129,7.17536,90,115.9855,90,717.44,monoclinic,C2/m,Journal of Applied Crystallography 33 (2000) 267-278
Sanidine,0,0.879,0,0.006,0,0,0.1,0.979,0.007,0,0.03,8,0,3.007,0,0,13.008,8.598,13.05,7.209,90,116,90,727.1,monoclinic,C2/m,Mineralogical Magazine 57 (1993) 289-299
Sanidine,0,1,0,0,0,0,0,1,0,0,0,8,0,3,0,0,13,8.534,13.01,7.176,90,115.99,90,716.159,monoclinic,C2/m,"Neues Jahrbuch fur Mineralogie, Abhandlungen 171 (1996) 199-213"
Sanidine,0,1,0,0,0,0,0,1,0,0,0,8,0,3,0,0,13,8.48,12.97,7.18,90,115.98,90,709.895,monoclinic,C2/m,Periodico di Mineralogia 32 (1963) 1-34
Sanidine,0,1,0,0,0,0,0,1,0,0,0,8,0,3,0,0,13,8.549,13.028,7.188,90,116.02,90,719.428,monoclinic,C2/m,Zeitschrift fur Kristallographie 136 (1972) 418-426
Sanidine,0,1,0,0,0,0,0,1,0,0,0,8,0,3,0,0,13,8.546,13.037,7.178,90,115.97,90,718.977,monoclinic,C2/m,Zeitschrift fur Kristallographie 136 (1972) 418-426
Sanidine,0,0.2,0,0.005,0,0,0.698,0.959,0.049,0,0.035,8,0,3.025,0,0.026,12.997,8.68,13.14,7.31,90,116,90,747,monoclinic,C2/m,American Mineralogist 81 (1996) 229-237
Sanidine,0.034,1,0,0.014,0,0,0.003,0.789,0,0,0.16,8,0,3,0,0,13,8.531,13.007,7.179,90,116,90,715.981,monoclinic,C2/m,European Journal of Mineralogy 8 (1996) 15-24
Sanidine,0,1.04,0,0.02,0,0,0,0.4,0,0,0.58,8,0,2.96,0,0,13,8.3463,12.9877,7.1683,90,116.18,90,697.324,monoclinic,C2/m,European Journal of Mineralogy 25 (2013) 597-614
Sanidine,0,1.04,0,0.01,0,0,0,0.85,0,0,0.14,8,0,2.96,0,0,13,8.5602,13.0247,7.1867,90,115.99,90,720.242,monoclinic,,R060313

File: Earth_Data/Olivine_5.2.2019_LDL.csv
mineral,Ca,Co2+,Fe2+,Mg,Mn2+,Ni,Zn,O,Si,a,b,c,V,space group,reference
Liebenbergite,0,0,0,0,0,2,0,4,1,4.724,10.1136,5.9088,282.303,Pbnm,"Neues Jahrbuch für Mineralogie, Monatshefte 1987 (1987) 97-106"
Liebenbergite,0,0,0,0,0,2,0,4,1,4.7249,10.1151,5.9095,282.432,Pbnm,"Neues Jahrbuch für Mineralogie, Monatshefte 1987 (1987) 97-106"
Liebenbergite,0,0,0,0,0,2,0,4,1,4.726,10.118,5.913,282.746,Pbnm,American Mineralogist 63 (1978) 365-377
Liebenbergite,0,0,0,0.4,0,1.6,0,4,1,4.7267,10.1397,5.9194,283.701,Pbnm,"Neues Jahrbuch für Mineralogie, Monatshefte 1987 (1987) 97-106"
Liebenbergite,0,0,0,0.4,0,1.6,0,4,1,4.7276,10.1402,5.9198,283.788,Pbnm,"Neues Jahrbuch für Mineralogie, Monatshefte 1987 (1987) 97-106"
Liebenbergite,0,0,0,0,0,2,0,4,1,4.7287,10.1214,5.9153,283.11,Pbnm,Geochemical Journal 2 (1968) 51-59
Liebenbergite,0,0,0,0,0,2,0,4,1,4.7296,10.1209,5.915,283.138,Pbnm,American Mineralogist 72 (1987) 965-972
Liebenbergite,0,0,0,0.4,0,1.6,0,4,1,4.731,10.144,5.9267,284.43,Pbnm,American Mineralogist 86 (2001) 1170-1187
Liebenbergite,0,0,0,0.34,0,1.66,0,4,1,4.7311,10.1797,5.9408,286.116,Pbnm,American Mineralogist 66 (1981) 770-776
Liebenbergite,0,0,0,1,0,1,0,4,1,4.7322,10.1453,5.9309,284.74,Pbnm,American Mineralogist 81 (1996) 1519-1522
Liebenbergite,0,0,0,1,0,1,0,4,1,4.7325,10.1454,5.9313,284.78,Pbnm,American Mineralogist 81 (1996) 1519-1522
Liebenbergite,0,0,0,1,0,1,0,4,1,4.733,10.1452,5.9303,284.757,Pbnm,American Mineralogist 81 (1996) 1519-1522
Liebenbergite,0,0,0,0.5,0,1.5,0,4,1,4.7331,10.1565,5.9285,284.993,Pbnm,American Mineralogist 72 (1987) 965-972
Liebenbergite,0,0,0,0.8,0,1.2,0,4,1,4.7338,10.1723,5.9376,285.917,Pbnm,"Neues Jahrbuch für Mineralogie, Monatshefte 1987 (1987) 97-106"
Liebenbergite,0,0,0,0.45,0,1.55,0,4,1,4.7339,10.1583,5.9303,285.178,Pbnm,American Mineralogist 74 (1989) 411-421
Liebenbergite,0,0,0,0,0,2,0,4,1,4.734,10.133,5.922,284.076,Pbnm,Physics and Chemistry of Minerals 28 (2001) 249-257
Liebenbergite,0,0,0,0.8,0,1.2,0,4,1,4.7343,10.1742,5.9381,286.025,Pbnm,"Neues Jahrbuch für Mineralogie, Monatshefte 1987 (1987) 97-106"
Liebenbergite,0,0,0,0.52,0,1.48,0,4,1,4.7345,10.1539,5.929,285.03,Pbnm,Geochemical Journal 2 (1968) 51-59
Liebenbergite,0,0,0,0.62,0,1.38,0,4,1,4.7345,10.1623,5.9317,285.394,Pbnm,American Mineralogist 74 (1989) 411-421
Liebenbergite,0,0,0,0,0,2,0,4,1,4.7349,10.132,5.9172,283.872,,R120062
Liebenbergite,0,0,0,0.54,0,1.46,0,4,1,4.735,10.1526,5.9278,284.965,Pbnm,American Mineralogist 74 (1989) 411-421
Liebenbergite,0,0,0,0.62,0,1.38,0,4,1,4.7352,10.1612,5.9317,285.406,Pbnm,American Mineralogist 72 (1987) 965-972
Liebenbergite,0,0,0,1,0,1,0,4,1,4.7362,10.1682,5.9401,286.067,Pbnm,American Mineralogist 81 (1996) 1519-1522
Liebenbergite,0,0,0,0.84,0,1.16,0,4,1,4.7366,10.164,5.9322,285.593,Pbnm,American Mineralogist 66 (1981) 770-776
Liebenbergite,0,0,0,0.97,0,1.03,0,4,1,4.7366,10.1716,5.9374,286.057,Pbnm,American Mineralogist 60 (1975) 292-299
Liebenbergite,0,0,0,0.601,0,1.399,0,4,1,4.737,10.1616,5.9337,285.622,Pbnm,American Mineralogist 74 (1989) 411-421
Forsterite,0,0,0,1,0,1,0,4,1,4.73717,10.187,5.9466,286.968,Pbnm,American Mineralogist 86 (2001) 1170-1187
Liebenbergite,0,0,0.5,0,0,1.5,0,4,1,4.738,10.241,5.976,289.967,Pbnm,American Mineralogist 67 (1982) 1212-1217
Liebenbergite,0,0,0,0.98,0,1.02,0,4,1,4.739,10.183,5.943,286.793,Pbnm,American Mineralogist 72 (1987) 965-972
Liebenbergite,0,0,0,0.966,0,1.034,0,4,1,4.7392,10.1939,5.9432,287.122,Pbnm,American Mineralogist 74 (1989) 411-421
Liebenbergite,0,0,0,0.66,0,1.34,0,4,1,4.7393,10.162,5.933,285.738,Pbnm,American Mineralogist 74 (1989) 411-421
Liebenbergite,0,0,0,1,0,1,0,4,1,4.7396,10.187,5.9467,287.12,Pbnm,American Mineralogist 86 (2001) 1170-1187
Liebenbergite,0,0,0,1.001,0,0.999,0,4,1,4.7398,10.1773,5.9443,286.743,Pbnm,American Mineralogist 74 (1989) 411-421
Forsterite,0,0,0.24,1.76,0,0,0,4,1,4.74,10.23,5.96,289.002,Pbnm,American Mineralogist 80 (1995) 197-200
Forsterite,0,0,0,1,0,1,0,4,1,4.74016,10.1874,5.94729,287.194,Pbnm,American Mineralogist 86 (2001) 1170-1187
Forsterite,0,0,0.025,1.975,0,0,0,4,1,4.741,10.174,5.997,289.3,Pbnm,"Zeitschrift für Naturforschung B Anorganische Chemie, Organische Chemie 33b (1978) 731-736"
Liebenbergite,0,0,0,0.97,0,1.03,0,4,1,4.7431,10.1765,5.9401,286.718,Pbnm,American Mineralogist 74 (1989) 411-421
Forsterite,0,0,0,1.276,0,0.724,0,4,1,4.7437,10.1947,5.9508,287.784,Pbnm,American Mineralogist 72 (1987) 965-972
Forsterite,0,0,0,1.26,0,0.74,0,4,1,4.7444,10.1939,5.9534,287.93,Pbnm,Geochemical Journal 2 (1968) 51-59
Forsterite,0,0,0,1.4,0,0.6,0,4,1,4.7447,10.1993,5.9567,288.26,Pbnm,American Mineralogist 72 (1987) 965-972
Forsterite,0,0,0,1.7,0,0.3,0,4,1,4.7448,10.2062,5.9689,289.052,Pbnm,"Neues Jahrbuch für Mineralogie, Monatshefte 1987 (1987) 97-106"
Forsterite,0,0,0,1.4,0,0.6,0,4,1,4.745,10.1994,5.9607,288.475,Pbnm,"Neues Jahrbuch für Mineralogie, Monatshefte 1987 (1987) 97-106"
Forsterite,0,0,0,1.383,0,0.617,0,4,1,4.7452,10.1909,5.9583,288.131,Pbnm,American Mineralogist 74 (1989) 411-421
Forsterite,0,0,0,1.384,0,0.616,0,4,1,4.7453,10.1926,5.9559,288.069,Pbnm,American Mineralogist 74 (1989) 411-421
Forsterite,0,0,0,1.4,0,0.6,0,4,1,4.7454,10.1994,5.961,288.514,Pbnm,"Neues Jahrbuch für Mineralogie, Monatshefte 1987 (1987) 97-106"
Forsterite,0,0,0,1.4,0,0.6,0,4,1,4.7458,10.1986,5.9563,288.288,Pbnm,American Mineralogist 74 (1989) 411-421
Forsterite,0,0,0,1.403,0,0.597,0,4,1,4.7459,10.195,5.9559,288.173,Pbnm,American Mineralogist 74 (1989) 411-421
Forsterite,0,0,0,1.4,0,0.6,0,4,1,4.746,10.194,5.9568,288.194,Pbnm,American Mineralogist 86 (2001) 1170-1187
Forsterite,0,0,0,1.7,0,0.3,0,4,1,4.7461,10.2097,5.9719,289.376,Pbnm,"Neues Jahrbuch für Mineralogie, Monatshefte 1987 (1987) 97-106"
Forsterite,0,0,0,1.402,0,0.598,0,4,1,4.7466,10.2003,5.9556,288.351,Pbnm,American Mineralogist 74 (1989) 411-421
Forsterite,0,0,0.08,1.02,0,0.9,0,4,1,4.747,10.193,5.951,287.946,Pbnm,American Mineralogist 67 (1982) 1206-1211
Forsterite,0,0,0,1.5,0,0.5,0,4,1,4.7473,10.196,5.9597,288.47,Pbnm,American Mineralogist 86 (2001) 1170-1187
Forsterite,0,0,0,1.6,0,0.4,0,4,1,4.74737,10.2069,5.9679,289.18,Pbnm,American Mineralogist 86 (2001) 1170-1187
Forsterite,0,0,0,1.2,0,0.8,0,4,1,4.7481,10.2027,5.9578,288.616,Pbnm,"Neues Jahrbuch für Mineralogie, Monatshefte 1987 (1987) 97-106"
Forsterite,0,0,0,1.2,0,0.8,0,4,1,4.7482,10.2033,5.9577,288.635,Pbnm,"Neues Jahrbuch für Mineralogie, Monatshefte 1987 (1987) 97-106"
Forsterite,0,0,0,1.52,0,0.48,0,4,1,4.7485,10.1988,5.9627,288.77,Pbnm,Geochemical Journal 2 (1968) 51-59
Forsterite,0,0,0,1.6,0,0.4,0,4,1,4.7487,10.201,5.9678,289.089,Pbnm,American Mineralogist 86 (2001) 1170-1187
Fayalite,0,0,1.04,0,0,0.96,0,4,1,4.749,10.335,6.004,294.7,Pbnm,American Mineralogist 69 (1984) 164-164
Forsterite,0,0,0,2,0,0,0,4,1,4.749,10.19,5.98,289.5,Pbnm,American Mineralogist 61 (1976) 1280-1293
Forsterite,0,0,0.05,1.95,0,0,0,4,1,4.749,10.178,5.996,289.8,Pbnm,"Zeitschrift für Naturforschung B Anorganische Chemie, Organische Chemie 33b (1978) 731-736"
Forsterite,0,0,0,2,0,0,0,4,1,4.749,10.1985,5.9792,289.589,Pbnm,American Mineralogist 72 (1987) 965-972
Forsterite,0,0,0,1.6,0,0.4,0,4,1,4.74955,10.2019,5.96718,289.136,Pbnm,American Mineralogist 86 (2001) 1170-1187
Forsterite,0,0,0,2,0,0,0,4,1,4.7501,10.2042,5.9806,289.885,Pbnm,"Neues Jahrbuch für Mineralogie, Monatshefte 1987 (1987) 97-106"
Forsterite,0,0,0,2,0,0,0,4,1,4.7503,10.187,5.9771,289.24,Pbnm,Materials Science of the Earth's Interior 1984 (1984) 191-231
Forsterite,0,0,0,2,0,0,0,4,1,4.7506,10.2048,5.9817,289.986,Pbnm,"Neues Jahrbuch für Mineralogie, Monatshefte 1987 (1987) 97-106"
Forsterite,0,0,0,2,0,0,0,4,1,4.751,10.203,5.983,290.023,Pbnm,Geokhimiya 7 (1984) 1047-1055
Forsterite,0,0,0,1.7,0,0.3,0,4,1,4.7515,10.199,5.9696,289.29,Pbnm,American Mineralogist 86 (2001) 1170-1187
Forsterite,0,0,0,2,0,0,0,4,1,4.752,10.193,5.977,289.509,Pbnm,American Mineralogist 61 (1976) 1280-1293
Forsterite,0,0,0,2,0,0,0,4,1,4.752,10.192,5.978,289.529,Pbnm,Physics and Chemistry of Minerals 32 (2005) 301-313
Forsterite,0,0,0,1.9,0,0.1,0,4,1,4.7523,10.2008,5.9726,289.54,Pbnm,Geochemical Journal 2 (1968) 51-59
Forsterite,0,0,0,1.9,0.1,0,0,4,1,4.753,10.231,5.999,291.719,Pbnm,Geokhimiya 7 (1984) 1047-1055
Forsterite,0,0,0.125,1.875,0,0,0,4,1,4.753,10.216,6,291.3,Pbnm,"Zeitschrift für Naturforschung B Anorganische Chemie, Organische Chemie 33b (1978) 731-736"
Forsterite,0,0,0.3,1.7,0,0,0,4,1,4.753,10.216,6,291.3,Pbnm,"Zeitschrift für Naturforschung B Anorganische Chemie, Organische Chemie 33b (1978) 731-736"
Forsterite,0,0,0.4,1.6,0,0,0,4,1,4.753,10.216,6,291.3,Pbnm,"Zeitschrift für Naturforschung B Anorganische Chemie, Organische Chemie 33b (1978) 731-736"
Forsterite,0,0,0,2,0,0,0,4,1,4.753,10.191,5.982,289.755,Pbnm,American Mineralogist 70 (1985) 568-575
Forsterite,0,0,0,2,0,0,0,4,1,4.7534,10.1902,5.9783,289.577,Pbnm,Acta Crystallographica B37 (1981) 513-518
Forsterite,0,0,0,2,0,0,0,4,1,4.7535,10.1943,5.9807,289.8,Pbnm,American Mineralogist 61 (1976) 1280-1293
Forsterite,0,0,0,2,0,0,0,4,1,4.7536,10.2066,5.9845,290.357,Pbnm,Physics and Chemistry of Minerals 24 (1997) 17-23
Forsterite,0,0,0,2,0,0,0,4,1,4.7537,10.198,5.9811,289.96,Pbnm,American Mineralogist 58 (1973) 998-1008
Forsterite,0,0,0.6,1.4,0,0,0,4,1,4.754,10.242,6.001,292.2,Pbnm,"Zeitschrift für Naturforschung B Anorganische Chemie, Organische Chemie 33b (1978) 731-736"
Forsterite,0,0,0.5,1.5,0,0,0,4,1,4.754,10.229,6.004,292,Pbnm,"Zeitschrift für Naturforschung B Anorganische Chemie, Organische Chemie 33b (1978) 731-736"
Forsterite,0,0,0,2,0,0,0,4,1,4.754,10.1971,5.9806,289.92,Pbnm,"Neues Jahrbuch für Mineralogie, Monatshefte 5 (1977) 205-215"
Forsterite,0,0,0,2,0,0,0,4,1,4.7545,10.2,5.9814,290.08,Pbnm,Mineralogical Magazine 36 (1968) 1123-1134
Forsterite,0,0,0,2,0,0,0,4,1,4.7548,10.196,5.9823,290.02,Pbnm,European Journal of Mineralogy 24 (2012) 935-956
Forsterite,0,0,0,2,0,0,0,4,1,4.7549,10.1976,5.9824,290.08,Pbnm,American Mineralogist 58 (1973) 998-1008
Forsterite,0,0,0,2,0,0,0,4,1,4.755,10.196,5.973,289.6,Pbnm,"Zeitschrift für Naturforschung B Anorganische Chemie, Organische Chemie 33b (1978) 731-736"
Forsterite,0,0,0,2,0,0,0,4,1,4.7553,10.196,5.9822,290.06,Pbnm,European Journal of Mineralogy 24 (2012) 935-956
Forsterite,0,0,0,2,0,0,0,4,1,4.7553,10.1977,5.982,290.09,Pbnm,Geochemical Journal 2 (1968) 51-59
Forsterite,0,0,0,2,0,0,0,4,1,4.75534,10.20141,5.98348,290.266,Pnma,Journal of Applied Crystallography 32 (1999) 51-59
Forsterite,0,0,0,2,0,0,0,4,1,4.75534,10.20141,5.98348,290.266,Pnma,Journal of Applied Crystallography 32 (1999) 51-59
Forsterite,0,0,0,2,0,0,0,4,1,4.75534,10.20141,5.98348,290.266,Pbnm,Journal of Applied Crystallography 32 (1999) 51-59
Forsterite,0,0,0,2,0,0,0,4,1,4.7554,10.197,5.9822,290.08,Pbnm,European Journal of Mineralogy 24 (2012) 935-956
Forsterite,0,0,0,2,0,0,0,4,1,4.7555,10.1196,5.9827,290.18,Pbnm,American Mineralogist 58 (1973) 998-1008
Forsterite,0,0,0.02,1.98,0,0,0,4,1,4.7555,10.1999,5.9816,290.14,Pbnm,"Neues Jahrbuch für Mineralogie, Monatshefte 5 (1977) 205-215"
Forsterite,0,0,0,2,0,0,0,4,1,4.7558,10.1965,5.9817,290.068,,R040052
Forsterite,0,0,0,2,0,0,0,4,1,4.756,10.207,5.98,290.296,Pbnm,American Mineralogist 58 (1973) 588-593
Forsterite,0,0,0.4,1.6,0,0,0,4,1,4.756,10.233,6.004,292.2,Pbnm,"Zeitschrift für Naturforschung B Anorganische Chemie, Organische Chemie 33b (1978) 731-736"
Forsterite,0,0,0.31,1.69,0,0,0,4,1,4.756,10.224,6.004,291.9,Pbnm,"Zeitschrift für Naturforschung B Anorganische Chemie, Organische Chemie 33b (1978) 731-736"
Forsterite,0,0,0.31,1.69,0,0,0,4,1,4.756,10.222,6.002,291.8,Pbnm,"Zeitschrift für Naturforschung B Anorganische Chemie, Organische Chemie 33b (1978) 731-736"
Forsterite,0,0,0.04,1.96,0,0,0,4,1,4.7563,10.2026,5.9842,290.39,Pbnm,"Neues Jahrbuch für Mineralogie, Monatshefte 5 (1977) 205-215"
Forsterite,0.001,0,0.002,1.918,0.079,0,0,4,1,4.757,10.219,5.993,291.3,Pbnm,American Mineralogist 70 (1985) 568-575
Forsterite,0,0,0.5,1.5,0,0,0,4,1,4.757,10.24,6.007,292.6,Pbnm,"Zeitschrift für Naturforschung B Anorganische Chemie, Organische Chemie 33b (1978) 731-736"
Forsterite,0,0,0.4,1.6,0,0,0,4,1,4.757,10.234,6.005,292.3,Pbnm,"Zeitschrift für Naturforschung B Anorganische Chemie, Organische Chemie 33b (1978) 731-736"
Forsterite,0,0,0.092,1.904,0.004,0,0,4,1,4.757,10.2067,5.987,290.68,Pbnm,Mineralogical Magazine 36 (1968) 1123-1134
Forsterite,0,0,0.06,1.94,0,0,0,4,1,4.7571,10.2053,5.9831,290.47,Pbnm,"Neues Jahrbuch für Mineralogie, Monatshefte 5 (1977) 205-215"
Forsterite,0.045,0,0,1.955,0,0,0,4,1,4.7575,10.2144,5.99,291.08,Pbnm,American Mineralogist 58 (1973) 998-1008
Forsterite,0,0,0.08,1.92,0,0,0,4,1,4.7578,10.2085,5.9857,290.72,Pbnm,"Neues Jahrbuch für Mineralogie, Monatshefte 5 (1977) 205-215"
Forsterite,0,0,0.15,1.85,0,0,0,4,1,4.7579,10.2151,5.989,291.08,Pbnm,American Mineralogist 86 (2001) 55-65
Forsterite,0,0,0.15,1.85,0,0,0,4,1,4.7579,10.2151,5.989,291.08,Pbnm,American Mineralogist 86 (2001) 55-65
Forsterite,0,0,0.15,1.85,0,0,0,4,1,4.7579,10.2151,5.989,291.08,Pbnm,American Mineralogist 86 (2001) 55-65
Forsterite,0,0,0.16,1.84,0,0,0,4,1,4.7579,10.2151,5.989,291.08,Pbnm,American Mineralogist 86 (2001) 55-65
Forsterite,0,0,0.16,1.84,0,0,0,4,1,4.7579,10.2151,5.989,291.08,Pbnm,American Mineralogist 86 (2001) 55-65
Forsterite,0,0,0.8,1.2,0,0,0,4,1,4.758,10.269,6.006,293.5,Pbnm,"Zeitschrift für Naturforschung B Anorganische Chemie, Organische Chemie 33b (1978) 731-736"
Forsterite,0,0,0.2,1.8,0,0,0,4,1,4.758,10.221,6.001,291.8,Pbnm,"Zeitschrift für Naturforschung B Anorganische Chemie, Organische Chemie 33b (1978) 731-736"
Forsterite,0,0,0.31,1.69,0,0,0,4,1,4.758,10.219,6.002,291.8,Pbnm,"Zeitschrift für Naturforschung B Anorganische Chemie, Organische Chemie 33b (1978) 731-736"
Forsterite,0,0,0.175,1.825,0,0,0,4,1,4.758,10.215,6.001,291.7,Pbnm,"Zeitschrift für Naturforschung B Anorganische Chemie, Organische Chemie 33b (1978) 731-736"
Forsterite,0,0,0.1,1.9,0,0,0,4,1,4.758,10.2115,5.9865,290.86,Pbnm,"Neues Jahrbuch für Mineralogie, Monatshefte 5 (1977) 205-215"
Forsterite,0.045,0,0,1.955,0,0,0,4,1,4.7581,10.223,5.9929,291.51,Pbnm,American Mineralogist 58 (1973) 998-1008
Forsterite,0,0,0.09,1.91,0,0,0,4,1,4.7584,10.2099,5.9863,290.83,Pbnm,"Neues Jahrbuch für Mineralogie, Monatshefte 5 (1977) 205-215"
Forsterite,0.045,0,0,1.955,0,0,0,4,1,4.7585,10.2248,5.9933,291.61,Pbnm,American Mineralogist 58 (1973) 998-1008
Forsterite,0,0.249,0,1.749,0,0,0,4,1,4.7585,10.2148,5.9846,290.894,Pbnm,Physics and Chemistry of Minerals 24 (1997) 17-23
Forsterite,0.002,0,0,1.998,0,0,0.001,4,1,4.759,10.218,5.984,290.987,,R100099
Forsterite,0,0,0.06,1.94,0,0,0,4,1,4.759,10.2238,5.9932,291.6,Pbnm,American Mineralogist 98 (2013) 1972-1979
Forsterite,0,0,0.5,1.5,0,0,0,4,1,4.759,10.243,6.009,292.9,Pbnm,"Zeitschrift für Naturforschung B Anorganische Chemie, Organische Chemie 33b (1978) 731-736"
Forsterite,0,0,0.4,1.6,0,0,0,4,1,4.759,10.238,6.009,292.8,Pbnm,"Zeitschrift für Naturforschung B Anorganische Chemie, Organische Chemie 33b (1978) 731-736"
Forsterite,0,0,0.2,1.8,0,0,0,4,1,4.759,10.227,5.995,291.778,Pbnm,"Neues Jahrbuch fur Mineralogie, Monatshefte 7 (1986) 313-324"
Forsterite,0,0,0.12,1.88,0,0,0,4,1,4.759,10.2145,5.988,291.08,Pbnm,"Neues Jahrbuch für Mineralogie, Monatshefte 5 (1977) 205-215"
Forsterite,0.091,0,0,1.909,0,0,0,4,1,4.7596,10.2463,6.0027,292.74,Pbnm,American Mineralogist 58 (1973) 998-1008
Forsterite,0.002,0,0.194,1.802,0.002,0,0,4,1,4.7599,10.2299,5.9933,291.85,Pbnm,Mineralogical Magazine 36 (1968) 1123-1134
Forsterite,0.001,0,0.003,1.832,0.164,0,0,4,1,4.76,10.244,6.006,292.8,Pbnm,American Mineralogist 70 (1985) 568-575
Forsterite,0,0.261,0,1.739,0,0,0,4,1,4.76,10.221,5.984,291.133,Pbnm,American Mineralogist 72 (1987) 594-598
Forsterite,0,0,0.172,1.826,0.002,0,0,4,1,4.7605,10.2116,5.9894,290.68,Pbnm,Mineralogical Magazine 36 (1968) 1123-1134
Forsterite,0.091,0,0,1.909,0,0,0,4,1,4.7606,10.2499,6.0023,292.89,Pbnm,American Mineralogist 58 (1973) 998-1008
Forsterite,0,0,0.2,1.792,0.003,0.005,0,4,1,4.7606,10.2234,5.9942,291.735,Pbnm,Physics and Chemistry of Minerals 17 (1990) 301-312
Forsterite,0.001,0,0.168,1.825,0.002,0.008,0,4,0.998,4.761,10.22,5.991,291.52,Pbnm,"Neues Jahrbuch für Mineralogie, Monatshefte 7 (1986) 313-324"
Forsterite,0.001,0,0.004,1.832,0.163,0,0,4,1,4.761,10.254,6.007,293.3,Pbnm,American Mineralogist 70 (1985) 568-575
Forsterite,0,0,0.166,1.826,0.003,0.009,0,4,0.998,4.761,10.222,5.991,291.58,Pbnm,"Neues Jahrbuch für Mineralogie, Monatshefte 7 (1986) 313-324"
Forsterite,0,0,0,1.8,0.2,0,0,4,1,4.761,10.258,6.013,293.665,Pbnm,Geokhimiya 7 (1984) 1047-1055
Forsterite,0,0,0.5,1.5,0,0,0,4,1,4.761,10.249,6.012,293.4,Pbnm,"Zeitschrift für Naturforschung B Anorganische Chemie, Organische Chemie 33b (1978) 731-736"
Forsterite,0,0,0.153,1.832,0.002,0.008,0.001,4,1,4.761,10.215,5.991,291.364,,R100100
Forsterite,0,0,0.19,1.808,0.002,0,0,4,1,4.7613,10.219,5.9921,291.55,Pbnm,Mineralogical Magazine 36 (1968) 1123-1134
Forsterite,0,0,0.18,1.81,0,0.01,0,4,1,4.7614,10.2236,5.9923,291.697,,R060535
Forsterite,0,0,0.18,1.81,0,0.01,0,4,1,4.7615,10.2215,5.9922,291.638,,R050117
Forsterite,0,0,0.18,1.82,0,0,0,4,1,4.7615,10.2248,5.9932,291.781,,R060551
Forsterite,0,0,0.18,1.81,0,0.01,0,4,1,4.7617,10.2255,5.9927,291.789,,R040018
Forsterite,0,0,0.199,1.793,0.003,0.005,0,4,1,4.7617,10.2246,5.9922,291.739,Pbnm,Physics and Chemistry of Minerals 17 (1990) 301-312
Forsterite,0.002,0,0.226,1.77,0.002,0,0,4,1,4.7619,10.2248,5.9943,291.85,Pbnm,Mineralogical Magazine 36 (1968) 1123-1134
Forsterite,0.007,0,0.164,1.817,0.003,0.01,0,4,1,4.762,10.2257,5.993,291.828,Pbnm,Physics and Chemistry of Minerals 17 (1990) 301-312
Forsterite,0.007,0,0.164,1.817,0.003,0.01,0,4,1,4.762,10.2207,5.9907,291.573,Pbnm,Physics and Chemistry of Minerals 17 (1990) 301-312
Forsterite,0,0,0.34,1.14,0,0.52,0,4,1,4.762,10.244,5.989,292.155,Pbnm,American Mineralogist 67 (1982) 1206-1211
Forsterite,0,0,0.226,1.774,0,0,0,4,1,4.762,10.23,5.996,292.097,Pbnm,"Neues Jahrbuch fur Mineralogie, Monatshefte 7 (1986) 313-324"
Forsterite,0,0,0.172,1.828,0,0,0,4,1,4.762,10.231,5.993,291.979,Pbnm,"Neues Jahrbuch fur Mineralogie, Monatshefte 7 (1986) 313-324"
Forsterite,0,0,0.2,1.8,0,0,0,4,1,4.762,10.225,5.994,291.857,Pbnm,American Mineralogist 53 (1968) 807-824
Forsterite,0,0,0.199,1.793,0.003,0.005,0,4,1,4.7624,10.2243,5.9922,291.773,Pbnm,Physics and Chemistry of Minerals 17 (1990) 301-312
Forsterite,0,0,0.06,1.94,0,0,0,4,1,4.7624,10.226,5.9936,291.93,Pbnm,American Mineralogist 98 (2013) 1972-1979
Forsterite,0,0,0.216,1.782,0.002,0,0,4,1,4.7628,10.2227,5.9933,291.81,Pbnm,Mineralogical Magazine 36 (1968) 1123-1134
Forsterite,0,0,0.233,1.761,0.004,0.004,0,4,0.999,4.763,10.231,5.997,292.24,Pbnm,"Neues Jahrbuch für Mineralogie, Monatshefte 7 (1986) 313-324"
Forsterite,0,0,0.2,1.792,0.003,0.005,0,4,1,4.7631,10.223,5.992,291.769,Pbnm,Physics and Chemistry of Minerals 17 (1990) 301-312
Forsterite,0,0,0.238,1.756,0.006,0,0,4,1,4.7631,10.2351,5.9975,292.38,Pbnm,Mineralogical Magazine 36 (1968) 1123-1134
Forsterite,0,0.499,0,1.499,0,0,0,4,1,4.7633,10.229,5.9874,291.729,Pbnm,Physics and Chemistry of Minerals 24 (1997) 17-23
Forsterite,0.01,0,0.23,1.756,0.004,0,0,4,1,4.7636,10.2376,5.9989,292.55,Pbnm,Mineralogical Magazine 36 (1968) 1123-1134
Forsterite,0,0.5,0,1.5,0,0,0,4,1,4.7638,10.2255,5.9846,291.52,Pbnm,Geochemical Journal 2 (1968) 51-59
Forsterite,0,0,0.307,1.688,0.004,0.002,0,4,1,4.764,10.241,6.002,292.83,Pbnm,"Neues Jahrbuch für Mineralogie, Monatshefte 7 (1986) 313-324"
Forsterite,0,0,0.26,1.74,0,0,0,4,1,4.764,10.232,5.996,292.3,Pbnm,European Journal of Mineralogy 24 (2012) 935-956
Forsterite,0,0,0.6,1.4,0,0,0,4,1,4.764,10.254,6.013,293.7,Pbnm,"Zeitschrift für Naturforschung B Anorganische Chemie, Organische Chemie 33b (1978) 731-736"
Forsterite,0,0,0.318,1.682,0,0,0,4,1,4.764,10.24,6.002,292.798,Pbnm,"Neues Jahrbuch fur Mineralogie, Monatshefte 7 (1986) 313-324"
Forsterite,0,0,0.2,1.8,0,0,0,4,1,4.764,10.226,5.991,291.862,Pbnm,"Neues Jahrbuch fur Mineralogie, Monatshefte 7 (1986) 313-324"
Forsterite,0,0,0.19,1.81,0,0,0,4,1,4.7641,10.2269,5.9952,292.098,Pbnm,Physics and Chemistry of Minerals 14 (1987) 368-372
Forsterite,0,0,0.184,1.816,0,0,0,4,1,4.7642,10.2258,6.0045,292.526,Pbnm,The Canadian Mineralogist 32 (1994) 541-552
Forsterite,0,0,0.2,1.8,0,0,0,4,1,4.7644,10.237,5.9975,292.517,Pbnm,The Canadian Mineralogist 32 (1994) 541-552
Forsterite,0.002,0,0.25,1.742,0.006,0,0,4,1,4.7646,10.236,5.9983,292.54,Pbnm,Mineralogical Magazine 36 (1968) 1123-1134
Forsterite,0,0,0.178,1.822,0,0,0,4,1,4.7649,10.2376,5.9986,292.619,Pbnm,The Canadian Mineralogist 32 (1994) 541-552
Forsterite,0,0,0.2,1.8,0,0,0,4,1,4.7649,10.237,5.998,292.572,Pbnm,The Canadian Mineralogist 32 (1994) 541-552
Forsterite,0,0,0.183,1.809,0.003,0.008,0,4,0.999,4.765,10.237,5.995,292.432,,R100101
Forsterite,0,0.401,0,1.599,0,0,0,4,1,4.765,10.225,5.986,291.651,Pbnm,American Mineralogist 72 (1987) 594-598
Forsterite,0,0,0.316,1.684,0,0,0,4,1,4.765,10.245,6.001,292.953,Pbnm,"Neues Jahrbuch fur Mineralogie, Monatshefte 7 (1986) 313-324"
Forsterite,0,0,0.196,1.804,0,0,0,4,1,4.7651,10.2385,5.9983,292.642,Pbnm,The Canadian Mineralogist 32 (1994) 541-552
Forsterite,0,0,0.184,1.816,0,0,0,4,1,4.7652,10.2388,5.9992,292.701,Pbnm,The Canadian Mineralogist 32 (1994) 541-552
Forsterite,0,0,0.228,1.772,0,0,0,4,1,4.7654,10.2396,5.9984,292.697,Pbnm,The Canadian Mineralogist 32 (1994) 541-552
Forsterite,0,0,0.27,1.73,0,0,0,4,1,4.7655,10.2351,5.997,292.5,Pbnm,"Neues Jahrbuch für Mineralogie, Monatshefte 5 (1977) 205-215"
Forsterite,0,0,0.246,1.754,0,0,0,4,1,4.7659,10.2414,5.9983,292.774,Pbnm,The Canadian Mineralogist 32 (1994) 541-552
Forsterite,0,0,0.19,1.81,0,0,0,4,1,4.7659,10.2396,5.9993,292.771,Pbnm,The Canadian Mineralogist 32 (1994) 541-552
Forsterite,0,0,0.26,1.74,0,0,0,4,1,4.766,10.233,5.998,292.5,Pbnm,European Journal of Mineralogy 24 (2012) 935-956
Forsterite,0,0,0.6,1.4,0,0,0,4,1,4.766,10.258,6.014,294,Pbnm,"Zeitschrift für Naturforschung B Anorganische Chemie, Organische Chemie 33b (1978) 731-736"
Forsterite,0,0,0.3,1.7,0,0,0,4,1,4.766,10.25,6.005,293.353,Pbnm,"Neues Jahrbuch fur Mineralogie, Monatshefte 7 (1986) 313-324"
Forsterite,0,0,0.198,1.802,0,0,0,4,1,4.766,10.2379,5.9992,292.724,Pbnm,The Canadian Mineralogist 32 (1994) 541-552
Forsterite,0,0,0.238,1.762,0,0,0,4,1,4.766,10.236,5.999,292.66,Pbnm,"Neues Jahrbuch fur Mineralogie, Monatshefte 7 (1986) 313-324"
Forsterite,0.137,0,0,1.863,0,0,0,4,1,4.7664,10.2926,6.023,295.48,Pbnm,American Mineralogist 58 (1973) 998-1008
Forsterite,0,0,0.32,1.67,0,0.01,0,4,1,4.7669,10.2453,6.0021,293.132,,R040057
Forsterite,0,0,0.33,1.67,0,0,0,4,1,4.7673,10.2488,6.003,293.301,,R060539
Forsterite,0,0,0.278,1.722,0,0,0,4,1,4.7673,10.249,5.9996,293.141,Pbnm,The Canadian Mineralogist 32 (1994) 541-552
Forsterite,0,0.75,0,1.25,0,0,0,4,1,4.7679,10.24,5.9884,292.373,Pbnm,Physics and Chemistry of Minerals 24 (1997) 17-23
Forsterite,0,0,0.25,1.75,0,0,0,4,1,4.768,10.219,5.997,291.7,Pbnm,"Zeitschrift für Naturforschung B Anorganische Chemie, Organische Chemie 33b (1978) 731-736"
Forsterite,0.005,0,0.399,1.583,0.012,0,0,4,1,4.7687,10.2555,6.0066,293.755,Pbnm,Physics and Chemistry of Minerals 17 (1990) 301-312
Forsterite,0,0,0.37,1.63,0,0,0,4,1,4.7687,10.2491,6.0023,293.36,Pbnm,"Neues Jahrbuch für Mineralogie, Monatshefte 5 (1977) 205-215"
Forsterite,0.005,0,0.399,1.583,0.012,0,0,4,1,4.7688,10.256,6.0065,293.771,Pbnm,Physics and Chemistry of Minerals 17 (1990) 301-312
Fayalite,0,0,1,1,0,0,0,4,1,4.769,10.306,6.03,296.4,Pbnm,"Zeitschrift für Naturforschung B Anorganische Chemie, Organische Chemie 33b (1978) 731-736"
Forsterite,0,0,1,1,0,0,0,4,1,4.769,10.306,6.03,296.4,Pbnm,"Zeitschrift für Naturforschung B Anorganische Chemie, Organische Chemie 33b (1978) 731-736"
Forsterite,0,0,0.8,1.2,0,0,0,4,1,4.769,10.286,6.021,295.4,Pbnm,"Zeitschrift für Naturforschung B Anorganische Chemie, Organische Chemie 33b (1978) 731-736"
Forsterite,0.18,0,0,1.82,0,0,0,4,1,4.7694,10.318,6.0353,297,Pbnm,American Mineralogist 58 (1973) 998-1008
Forsterite,0.005,0,0.399,1.583,0.012,0,0,4,1,4.7696,10.255,6.0053,293.733,Pbnm,Physics and Chemistry of Minerals 17 (1990) 301-312
Forsterite,0.01,0,0.378,1.606,0.006,0,0,4,1,4.7698,10.2558,6.007,293.85,Pbnm,Mineralogical Magazine 36 (1968) 1123-1134
Forsterite,0,0,0.4,1.6,0,0,0,4,1,4.7698,10.2531,6.003,293.58,Pbnm,"Neues Jahrbuch für Mineralogie, Monatshefte 5 (1977) 205-215"
Forsterite,0,0,0.6,1.4,0,0,0,4,1,4.77,10.261,6.016,294.5,Pbnm,"Zeitschrift für Naturforschung B Anorganische Chemie, Organische Chemie 33b (1978) 731-736"
Forsterite,0,0,0.364,1.636,0,0,0,4,1,4.77,10.253,6.006,293.734,Pbnm,"Neues Jahrbuch fur Mineralogie, Monatshefte 7 (1986) 313-324"
Forsterite,0.005,0,0.399,1.584,0.012,0,0,4,1,4.7701,10.2556,6.006,293.815,Pbnm,Physics and Chemistry of Minerals 17 (1990) 301-312
Forsterite,0.01,0,0.35,1.64,0,0,0,4,1,4.771,10.274,6.011,294.643,Pbnm,American Mineralogist 58 (1973) 577-587
Forsterite,0,0.953,0,1.047,0,0,0,4,1,4.771,10.245,5.988,292.687,Pbnm,American Mineralogist 72 (1987) 594-598
Forsterite,0,1,0,1,0,0,0,4,1,4.7713,10.2536,5.9915,293.122,Pbnm,Physics and Chemistry of Minerals 24 (1997) 17-23
Forsterite,0,1,0,1,0,0,0,4,1,4.7713,10.2533,5.9911,293.094,Pbnm,Physics and Chemistry of Minerals 24 (1997) 17-23
Forsterite,0,1,0,1,0,0,0,4,1,4.7713,10.2533,5.9911,293.094,Pbnm,Physics and Chemistry of Minerals 24 (1997) 17-23
Forsterite,0,1,0,1,0,0,0,4,1,4.7715,10.2537,5.9912,293.123,Pbnm,Physics and Chemistry of Minerals 24 (1997) 17-23
Forsterite,0,1,0,1,0,0,0,4,1,4.7715,10.2535,5.9912,293.117,Pbnm,Physics and Chemistry of Minerals 24 (1997) 17-23
Forsterite,0,1,0,1,0,0,0,4,1,4.7717,10.2542,5.9914,293.159,Pbnm,Physics and Chemistry of Minerals 24 (1997) 17-23
Forsterite,0,0.98,0,1.02,0,0,0,4,1,4.772,10.2522,5.9896,293.03,Pbnm,Geochemical Journal 2 (1968) 51-59
Forsterite,0,0,0.8,1.2,0,0,0,4,1,4.772,10.281,6.019,295.3,Pbnm,"Zeitschrift für Naturforschung B Anorganische Chemie, Organische Chemie 33b (1978) 731-736"
Forsterite,0,0,0.6,1.4,0,0,0,4,1,4.772,10.264,6.02,294.9,Pbnm,"Zeitschrift für Naturforschung B Anorganische Chemie, Organische Chemie 33b (1978) 731-736"
Forsterite,0.002,0,0.482,1.51,0.006,0,0,4,1,4.7723,10.2643,6.0147,294.62,Pbnm,Mineralogical Magazine 36 (1968) 1123-1134
Forsterite,0.003,0,0.001,1.543,0.453,0,0,4,1,4.773,10.351,6.055,299.1,Pbnm,American Mineralogist 70 (1985) 568-575
Forsterite,0,0,0,1.6,0.4,0,0,4,1,4.773,10.317,6.043,297.576,Pbnm,Geokhimiya 7 (1984) 1047-1055
Forsterite,0,0,0.45,1.55,0,0,0,4,1,4.7733,10.2676,6.0112,294.611,Pbnm,European Journal of Mineralogy 19 (2007) 15-27
Forsterite,0.008,0,0.47,1.516,0.006,0,0,4,1,4.774,10.266,6.0133,294.71,Pbnm,Mineralogical Magazine 36 (1968) 1123-1134
Forsterite,0.001,0,0,1.548,0.451,0,0,4,1,4.775,10.344,6.049,298.8,Pbnm,American Mineralogist 70 (1985) 568-575
Forsterite,0,0,0.58,1.42,0,0,0,4,1,4.775,10.28,6.016,295.307,Pbnm,American Mineralogist 58 (1973) 577-587
Fayalite,0,0,1.2,0.8,0,0,0,4,1,4.776,10.339,6.032,297.9,Pbnm,"Zeitschrift für Naturforschung B Anorganische Chemie, Organische Chemie 33b (1978) 731-736"
Forsterite,0,0,0.8,1.2,0,0,0,4,1,4.776,10.291,6.023,296,Pbnm,"Zeitschrift für Naturforschung B Anorganische Chemie, Organische Chemie 33b (1978) 731-736"
Forsterite,0,0,0.01,1.332,0.405,0,0.251,4,1,4.777,10.349,6.05,299.1,Pbnm,American Mineralogist 70 (1985) 568-575
Forsterite,0,0,0.6,1.4,0,0,0,4,1,4.7779,10.2831,6.0161,295.58,Pbnm,"Neues Jahrbuch für Mineralogie, Monatshefte 5 (1977) 205-215"
Forsterite,0.004,0,0.002,1.368,0.626,0,0,4,1,4.778,10.398,6.078,302,Pbnm,American Mineralogist 70 (1985) 568-575
Fayalite,0,0,1.2,0.8,0,0,0,4,1,4.778,10.341,6.038,298.3,Pbnm,"Zeitschrift für Naturforschung B Anorganische Chemie, Organische Chemie 33b (1978) 731-736"
Forsterite,0,0,0.8,1.2,0,0,0,4,1,4.778,10.299,6.028,296.6,Pbnm,"Zeitschrift für Naturforschung B Anorganische Chemie, Organische Chemie 33b (1978) 731-736"
Forsterite,0.012,0,0.756,1.218,0.014,0,0,4,1,4.7787,10.3168,6.0315,297.36,Pbnm,Mineralogical Magazine 36 (1968) 1123-1134
Forsterite,0,0,0,1.4,0.6,0,0,4,1,4.781,10.356,6.067,300.39,Pbnm,Geokhimiya 7 (1984) 1047-1055
Fayalite,0,0,1.4,0.6,0,0,0,4,1,4.781,10.361,6.044,299.4,Pbnm,"Zeitschrift für Naturforschung B Anorganische Chemie, Organische Chemie 33b (1978) 731-736"
Fayalite,0,0,1.2,0.8,0,0,0,4,1,4.781,10.352,6.041,299.1,Pbnm,"Zeitschrift für Naturforschung B Anorganische Chemie, Organische Chemie 33b (1978) 731-736"
Forsterite,0,0,0.7,1.3,0,0,0,4,1,4.7818,10.2972,6.0223,296.53,Pbnm,"Neues Jahrbuch für Mineralogie, Monatshefte 5 (1977) 205-215"
Forsterite,0.003,0,0.002,1.356,0.64,0,0,4,1,4.782,10.406,6.083,302.7,Pbnm,American Mineralogist 70 (1985) 568-575
Forsterite,0.004,0,0.914,1.07,0.012,0,0,4,1,4.7832,10.3227,6.0337,297.92,Pbnm,Mineralogical Magazine 36 (1968) 1123-1134
Forsterite,0.01,0,0.778,1.198,0.014,0,0,4,1,4.7839,10.3133,6.0295,297.49,Pbnm,Mineralogical Magazine 36 (1968) 1123-1134
Forsterite,0.012,0,0.928,1.046,0.014,0,0,4,1,4.7849,10.3275,6.0391,298.43,Pbnm,Mineralogical Magazine 36 (1968) 1123-1134
Forsterite,0,0,0.8,1.2,0,0,0,4,1,4.7849,10.3101,6.0263,297.29,Pbnm,"Neues Jahrbuch für Mineralogie, Monatshefte 5 (1977) 205-215"
Forsterite,0.01,0,0.61,1.38,0,0,0,4,1,4.785,10.298,6.028,297.035,Pbnm,American Mineralogist 58 (1973) 577-587
Forsterite,0.004,0,0.912,1.07,0.012,0,0,4,1,4.785,10.325,6.038,298.308,Pbnm,American Mineralogist 53 (1968) 807-824
Forsterite,0,0,0.956,1.03,0.014,0,0,4,1,4.786,10.3304,6.04,298.62,Pbnm,Mineralogical Magazine 36 (1968) 1123-1134
Forsterite,0,0,0.95,1.05,0,0,0,4,1,4.786,10.332,6.032,298.2,Pbnm,American Mineralogist 67 (1982) 1206-1211
Fayalite,0.02,0,0.98,0.98,0.02,0,0,4,1,4.787,10.341,6.044,299.192,Pbnm,American Mineralogist 53 (1968) 807-824
Fayalite,0,0,1.2,0.8,0,0,0,4,1,4.787,10.354,6.047,299.7,Pbnm,"Zeitschrift für Naturforschung B Anorganische Chemie, Organische Chemie 33b (1978) 731-736"
Forsterite,0.006,0,0.825,1.139,0.03,0,0,4,1,4.7871,10.3325,6.0347,298.493,Pbnm,Physics and Chemistry of Minerals 17 (1990) 301-312
Forsterite,0,0,0.85,1.15,0,0,0,4,1,4.7871,10.3181,6.0297,297.83,Pbnm,"Neues Jahrbuch für Mineralogie, Monatshefte 5 (1977) 205-215"
Fayalite,0,0,1.66,0,0,0.34,0,4,1,4.788,10.437,6.066,303.1,Pbnm,American Mineralogist 67 (1982) 1212-1217
Forsterite,0.006,0,0.825,1.139,0.03,0,0,4,1,4.7891,10.3321,6.0346,298.601,Pbnm,Physics and Chemistry of Minerals 17 (1990) 301-312
Forsterite,0,0,0,2,0,0,0,4,1,4.79,10.19,5.85,285.539,Pbnm,American Mineralogist 57 (1972) 709-731
Forsterite,0,0,0.98,1.02,0,0,0,4,1,4.7901,10.3305,6.0343,298.6,Pbnm,Physics and Chemistry of Minerals 19 (1993) 431-444
Forsterite,0.006,0,0.825,1.139,0.03,0,0,4,1,4.7911,10.3316,6.035,298.731,Pbnm,Physics and Chemistry of Minerals 17 (1990) 301-312
Fayalite,0,0,1.134,0.824,0.042,0,0,4,1,4.7912,10.3642,6.055,300.67,Pbnm,Mineralogical Magazine 36 (1968) 1123-1134
Fayalite,0,0,1,1,0,0,0,4,1,4.7929,10.3412,6.038,299.27,Pbnm,"Neues Jahrbuch für Mineralogie, Monatshefte 5 (1977) 205-215"
Forsterite,0,0,0.958,1.042,0,0,0,4,1,4.793,10.349,6.043,299.7,Pbnm,European Journal of Mineralogy 24 (2012) 935-956
Forsterite,0,0,0.958,1.042,0,0,0,4,1,4.794,10.35,6.043,299.9,Pbnm,European Journal of Mineralogy 24 (2012) 935-956
Forsterite,0,0,0.958,1.042,0,0,0,4,1,4.794,10.35,6.044,299.9,Pbnm,European Journal of Mineralogy 24 (2012) 935-956
Forsterite,0,0,0.958,1.042,0,0,0,4,1,4.794,10.347,6.043,299.7,Pbnm,European Journal of Mineralogy 24 (2012) 935-956
Forsterite,0,0,0,1.03,0.97,0,0,4,1,4.794,10.491,6.123,307.949,Pbnm,American Mineralogist 65 (1980) 1263-1269
Forsterite,0,0,0.935,1.065,0,0,0,4,1,4.7942,10.35,6.0436,299.883,Pbnm,European Journal of Mineralogy 18 (2006) 673-689
Forsterite,0,0,0.958,1.042,0,0,0,4,1,4.795,10.351,6.044,300,Pbnm,European Journal of Mineralogy 24 (2012) 935-956
Forsterite,0,0,0.958,1.042,0,0,0,4,1,4.795,10.351,6.045,300,Pbnm,European Journal of Mineralogy 24 (2012) 935-956
Forsterite,0,0,0.958,1.042,0,0,0,4,1,4.795,10.351,6.045,300,Pbnm,European Journal of Mineralogy 24 (2012) 935-956
Forsterite,0,0,0.958,1.042,0,0,0,4,1,4.795,10.349,6.044,299.9,Pbnm,European Journal of Mineralogy 24 (2012) 935-956
Forsterite,0,0,0.958,1.042,0,0,0,4,1,4.796,10.352,6.046,300.2,Pbnm,European Journal of Mineralogy 24 (2012) 935-956
Fayalite,0,0,1.76,0,0,0.24,0,4,1,4.797,10.447,6.075,304.4,Pbnm,American Mineralogist 67 (1982) 1212-1217
Forsterite,0,0,0,1,1,0,0,4,1,4.797,10.48,6.135,308.422,Pbnm,Geokhimiya 7 (1984) 1047-1055
Tephroite,0,0,0,1,1,0,0,4,1,4.797,10.48,6.135,308.422,Pbnm,Geokhimiya 7 (1984) 1047-1055
Fayalite,0,0,1.2,0.8,0,0,0,4,1,4.797,10.358,6.048,300.5,Pbnm,American Mineralogist 54 (1969) 741-753
Fayalite,0,0,1.18,0.82,0,0,0,4,1,4.7974,10.3635,6.0463,300.61,Pbnm,"Neues Jahrbuch für Mineralogie, Monatshefte 5 (1977) 205-215"
Fayalite,0,0,1.1,0.75,0.15,0,0,4,1,4.798,10.39,6.055,301.849,Pbnm,American Mineralogist 62 (1977) 286-295
Fayalite,0,0,1.1,0.75,0.15,0,0,4,1,4.798,10.387,6.055,301.762,Pbnm,American Mineralogist 58 (1973) 588-593
Forsterite,0,0,0,1.2,0.8,0,0,4,1,4.798,10.416,6.102,304.953,Pbnm,Geokhimiya 7 (1984) 1047-1055
Fayalite,0,0,1.2,0.8,0,0,0,4,1,4.798,10.367,6.047,300.8,Pbnm,American Mineralogist 54 (1969) 741-753
Fayalite,0,0,1.2,0.8,0,0,0,4,1,4.7986,10.3665,6.0482,300.87,Pbnm,"Neues Jahrbuch für Mineralogie, Monatshefte 5 (1977) 205-215"
Forsterite,0.006,0,0.002,1.028,0.964,0,0,4,1,4.799,10.499,6.127,308.7,Pbnm,American Mineralogist 70 (1985) 568-575
Fayalite,0,0,1.6,0.4,0,0,0,4,1,4.799,10.389,6.056,301.9,Pbnm,"Zeitschrift für Naturforschung B Anorganische Chemie, Organische Chemie 33b (1978) 731-736"
Fayalite,0.002,0,1.434,0.544,0.02,0,0,4,1,4.8002,10.4028,6.0748,303.36,Pbnm,Mineralogical Magazine 36 (1968) 1123-1134
Tephroite,0,0,0.036,0.757,0.995,0,0.204,4,1,4.804,10.532,6.135,310.4,Pbnm,American Mineralogist 70 (1985) 568-575
Fayalite,0,0,1.4,0.6,0,0,0,4,1,4.8043,10.3923,6.0577,302.45,Pbnm,"Neues Jahrbuch für Mineralogie, Monatshefte 5 (1977) 205-215"
Fayalite,0,0,1.8,0.2,0,0,0,4,1,4.805,10.441,6.08,305,Pbnm,"Zeitschrift für Naturforschung B Anorganische Chemie, Organische Chemie 33b (1978) 731-736"
Fayalite,0,0,1.82,0,0,0.18,0,4,1,4.807,10.457,6.078,305.5,Pbnm,American Mineralogist 67 (1982) 1212-1217
Fayalite,0,0,1.5,0.5,0,0,0,4,1,4.8074,10.4063,6.0618,303.25,Pbnm,"Neues Jahrbuch für Mineralogie, Monatshefte 5 (1977) 205-215"
Forsterite,0,0,0,1,1,0,0,4,1,4.80757,10.451,6.12446,307.717,Pnma,Journal of Applied Crystallography 32 (1999) 51-59
Forsterite,0,0,0,1,1,0,0,4,1,4.80757,10.451,6.12446,307.717,Pnma,Journal of Applied Crystallography 32 (1999) 51-59
Tephroite,0,0,0,1,1,0,0,4,1,4.80757,10.451,6.12446,307.717,Pnma,Journal of Applied Crystallography 32 (1999) 51-59
Tephroite,0,0,0,1,1,0,0,4,1,4.80757,10.451,6.12446,307.717,Pnma,Journal of Applied Crystallography 32 (1999) 51-59
Forsterite,0,0,0,1,1,0,0,4,1,4.80757,10.451,6.12446,307.717,Pbnm,Journal of Applied Crystallography 32 (1999) 51-59
Tephroite,0,0,0,1,1,0,0,4,1,4.80757,10.451,6.12446,307.717,Pbnm,Journal of Applied Crystallography 32 (1999) 51-59
Fayalite,0.004,0,1.704,0.266,0.026,0,0,4,1,4.8099,10.442,6.0892,305.83,Pbnm,Mineralogical Magazine 36 (1968) 1123-1134
Tephroite,0.008,0,0.002,0.917,1.074,0,0,4,1,4.81,10.54,6.149,311.7,Pbnm,American Mineralogist 70 (1985) 568-575
Fayalite,0,0,1.6,0.4,0,0,0,4,1,4.81,10.419,6.068,304.08,Pbnm,American Mineralogist 54 (1969) 741-753
Fayalite,0,0,1.6,0.4,0,0,0,4,1,4.8111,10.4213,6.0684,304.26,Pbnm,"Neues Jahrbuch für Mineralogie, Monatshefte 5 (1977) 205-215"
Fayalite,0.01,0,1.778,0.182,0.03,0,0,4,1,4.8122,10.4524,6.0945,305.55,Pbnm,Mineralogical Magazine 36 (1968) 1123-1134
Tephroite,0,0,0,0.8,1.2,0,0,4,1,4.813,10.506,6.16,311.483,Pbnm,Geokhimiya 7 (1984) 1047-1055
Fayalite,0,0,1.6,0.4,0,0,0,4,1,4.813,10.417,6.067,304.18,Pbnm,American Mineralogist 54 (1969) 741-753
Monticellite,0.782,0,0,1.218,0,0,0,4,1,4.8139,10.9131,6.2921,330.56,Pbnm,American Mineralogist 58 (1973) 998-1008
Fayalite,0,0,2,0,0,0,0,4,1,4.815,10.49,6.085,307.3,Pbnm,American Mineralogist 54 (1969) 741-753
Monticellite,0.836,0,0,1.164,0,0,0,4,1,4.8152,10.9599,6.3092,332.96,Pbnm,American Mineralogist 58 (1973) 998-1008
Fayalite,0.004,0,1.844,0.078,0.074,0,0,4,1,4.816,10.469,6.099,307.504,Pbnm,American Mineralogist 53 (1968) 807-824
Fayalite,0.002,0,1.806,0.074,0.118,0,0,4,1,4.8161,10.4689,6.0974,307.43,Pbnm,Mineralogical Magazine 36 (1968) 1123-1134
Fayalite,0,0,1.8,0.2,0,0,0,4,1,4.8169,10.4512,6.0783,306,Pbnm,"Neues Jahrbuch für Mineralogie, Monatshefte 5 (1977) 205-215"
Fayalite,0.012,0,1.96,0,0.028,0,0,4,1,4.8176,10.482,6.0995,308.01,Pbnm,Mineralogical Magazine 36 (1968) 1123-1134
Fayalite,0.004,0,1.936,0,0.06,0,0,4,1,4.8177,10.4789,6.1046,308.19,Pbnm,Mineralogical Magazine 36 (1968) 1123-1134
Fayalite,0,0,1.88,0,0.11,0,0.01,4,1,4.8177,10.477,6.0922,307.504,,R070157
Monticellite,0.89,0,0,1.11,0,0,0,4,1,4.818,11.0074,6.3327,335.84,Pbnm,American Mineralogist 58 (1973) 998-1008
Fayalite,0,0,2,0,0,0,0,4,1,4.818,10.471,6.086,307.034,Pbnm,American Mineralogist 60 (1975) 1092-1097
Fayalite,0,0,2,0,0,0,0,4,1,4.818,10.47,6.086,307.005,Pbnm,American Mineralogist 62 (1977) 286-295
Fayalite,0,0,2,0,0,0,0,4,1,4.818,10.47,6.086,307.005,Pbnm,American Mineralogist 62 (1977) 286-295
Fayalite,0,0,2,0,0,0,0,4,1,4.8186,10.4822,6.1108,308.65,Pbnm,Mineralogical Magazine 36 (1968) 1123-1134
Fayalite,0,0,2,0,0,0,0,4,1,4.819,10.47,6.086,307.1,Pbnm,American Mineralogist 54 (1969) 741-753
Fayalite,0,0,2,0,0,0,0,4,1,4.8195,10.4788,6.0873,307.424,Pbnm,Acta Crystallographica B37 (1981) 513-518
Fayalite,0,0,2,0,0,0,0,4,1,4.82,10.476,6.089,307.4,Pbnm,European Journal of Mineralogy 24 (2012) 935-956
Fayalite,0,0,2,0,0,0,0,4,1,4.82,10.476,6.089,307.4,Pbnm,European Journal of Mineralogy 24 (2012) 935-956
Fayalite,0,0,2,0,0,0,0,4,1,4.82,10.485,6.093,307.9,Pbnm,"Zeitschrift für Naturforschung B Anorganische Chemie, Organische Chemie 33b (1978) 731-736"
Monticellite,0.945,0,0,1.055,0,0,0,4,1,4.8201,11.053,6.3552,338.59,Pbnm,American Mineralogist 58 (1973) 998-1008
Monticellite,0.935,0,0,1.065,0,0,0,4,1,4.8202,11.0506,6.3519,338.34,Pbnm,American Mineralogist 58 (1973) 998-1008
Monticellite,0.99,0,0,1.01,0,0,0,4,1,4.8209,11.0911,6.3726,340.74,Pbnm,American Mineralogist 58 (1973) 998-1008
Monticellite,1,0,0,1,0,0,0,4,1,4.821,11.105,6.381,341.621,Pbnm,American Mineralogist 72 (1987) 748-755
Fayalite,0,0,2,0,0,0,0,4,1,4.821,10.475,6.089,307.5,Pbnm,European Journal of Mineralogy 24 (2012) 935-956
Fayalite,0,0,2,0,0,0,0,4,1,4.821,10.481,6.097,308.17,Pbnm,Journal of Crystal Growth 43 (1978) 463-468
Fayalite,0,0,2,0,0,0,0,4,1,4.821,10.478,6.092,307.7,Pbnm,American Mineralogist 67 (1982) 1212-1217
Fayalite,0,0,2,0,0,0,0,4,1,4.8211,10.4779,6.0889,307.58,Pbnm,"Neues Jahrbuch für Mineralogie, Monatshefte 5 (1977) 205-215"
Fayalite,0,0,2,0,0,0,0,4,1,4.822,10.488,6.094,308.193,Pbnm,Physica B 140 (1986) 333-336
Fayalite,0,0,2,0,0,0,0,4,1,4.822,10.517,6.056,307.118,Pbnm,Mineralogical Magazine 36 (1968) 955-961
Fayalite,0,0,1.89,0,0.11,0,0,4,1,4.8233,10.4959,6.0966,308.64,,R070374
Fayalite,0,0,1.87,0,0.13,0,0,4,1,4.8245,10.4959,6.0974,308.757,,R070293
Monticellite,1,0,0.07,0.93,0,0,0,4,1,4.825,11.111,6.383,342.196,Pbnm,American Mineralogist 63 (1978) 365-377
Fayalite,0,0,1.78,0,0.22,0,0,4,1,4.826,10.514,6.105,309.8,Pbnm,American Mineralogist 69 (1984) 1110-1115
Tephroite,0.011,0,0.003,0.74,1.237,0,0,4,1,4.827,10.549,6.17,314.2,Pbnm,American Mineralogist 70 (1985) 568-575
Monticellite,1,0,0.12,0.88,0,0,0,4,1,4.8281,11.1098,6.3894,342.722,Pnma,Acta Crystallographica B51 (1995) 721-733
Monticellite,1.021,0,0.086,0.896,0.003,0,0,4,0.996,4.829,11.116,6.393,343.171,,R100107
Monticellite,0.99,0,0.12,0.85,0.03,0,0,4,1,4.8295,11.1083,6.3872,342.658,,R040115
Tephroite,0.008,0,0.015,0.613,1.363,0,0,4,1,4.83,10.553,6.18,315,Pbnm,American Mineralogist 70 (1985) 568-575
Fayalite,0,0,1.52,0,0.48,0,0,4,1,4.8378,10.536,6.1234,312.116,Pbnm,Physics and Chemistry of Minerals 15 (1987) 54-58
Tephroite,0,0,0,0.6,1.4,0,0,4,1,4.83927,10.52411,6.17903,314.692,Pnma,Journal of Applied Crystallography 32 (1999) 51-59
Tephroite,0,0,0,0.6,1.4,0,0,4,1,4.83927,10.52411,6.17903,314.692,Pnma,Journal of Applied Crystallography 32 (1999) 51-59
Tephroite,0,0,0,0.6,1.4,0,0,4,1,4.83927,10.52411,6.17903,314.692,Pbnm,Journal of Applied Crystallography 32 (1999) 51-59
Fayalite,0,0,1.38,0,0.62,0,0,4,1,4.84,10.556,6.135,313.5,Pbnm,American Mineralogist 69 (1984) 1110-1115
Tephroite,0.04,0,0,0.49,1.47,0,0,4,1,4.845,10.59,6.208,318.523,,R070511
Fayalite,0.25,0,1.75,0,0,0,0,4,1,4.846,10.685,6.136,317.719,Pbnm,Mineralogical Magazine 36 (1968) 955-961
Fayalite,0,0,1.4,0,0.6,0,0,4,1,4.84857,10.55545,6.14054,314.266,Pbnm,Mineralogical Magazine 62 (1998) 607-615
Tephroite,0.024,0,0.005,0.465,1.507,0,0,4,1,4.85,10.568,5.203,317.9,Pbnm,American Mineralogist 70 (1985) 568-575
Fayalite,0,0,1.1,0,0.9,0,0,4,1,4.852,10.576,6.142,315.1,Pbnm,American Mineralogist 69 (1984) 1110-1115
Fayalite,0.002,0,1.02,0.052,0.931,0,0.001,4,0.997,4.8524,10.607,6.158,316.949,,R100104
Fayalite,0.492,0,1.508,0,0,0,0,4,1,4.854,10.83,6.24,328.029,Pbnm,Mineralogical Magazine 36 (1968) 955-961
Tephroite,0,0,0.94,0,1.06,0,0,4,1,4.856,10.585,6.168,317,Pbnm,American Mineralogist 69 (1984) 1110-1115
Fayalite,0,0,1.01,0,0.99,0,0,4,1,4.8578,10.5818,6.1641,316.861,Pbnm,Physics and Chemistry of Minerals 15 (1987) 54-58
Tephroite,0.005,0,0.004,0.372,1.62,0,0,4,1,4.86,10.58,6.225,320.1,Pbnm,American Mineralogist 70 (1985) 568-575
Fayalite,0,0,1,0,1,0,0,4,1,4.86184,10.58358,6.1695,317.456,Pbnm,Mineralogical Magazine 62 (1998) 607-615
Tephroite,0,0,1,0,1,0,0,4,1,4.86184,10.58358,6.1695,317.456,Pbnm,Mineralogical Magazine 62 (1998) 607-615
Tephroite,0,0,0,0.2,1.8,0,0,4,1,4.862,10.553,6.208,318.524,Pbnm,Geokhimiya 7 (1984) 1047-1055
Monticellite,0.959,0,0.268,0.474,0.305,0,0.002,4,0.996,4.8635,11.124,6.427,347.711,,R100108
Monticellite,1.255,0.745,0,0,0,0,0,4,1,4.866,11.15,6.453,350.113,Pbnm,"Neues Jahrbuch fur Mineralogie, Monatshefte 1987 (1987) 160-170"
Fayalite,0.748,0,1.252,0,0,0,0,4,1,4.87,11.078,6.385,344.47,Pbnm,Mineralogical Magazine 36 (1968) 955-961
Tephroite,0,0,0.6,0,1.4,0,0,4,1,4.871,10.594,6.2,319.9,Pbnm,American Mineralogist 69 (1984) 1110-1115
Tephroite,0,0,0.584,0,1.416,0,0,4,1,4.8734,10.5991,6.1982,320.16,Pbnm,Physics and Chemistry of Minerals 15 (1987) 54-58
Kirschsteinite,1,0,0.69,0.31,0,0,0,4,1,4.875,11.164,6.447,350.875,Pbnm,European Journal of Mineralogy 9 (1997) 969-973
Kirschsteinite,1,0,0.77,0.22,0,0,0,4,1,4.877,11.166,6.448,351.136,Pbnm,European Journal of Mineralogy 9 (1997) 969-973
Tephroite,0,0,0.6,0,1.4,0,0,4,1,4.8789,10.60587,6.20468,321.061,Pbnm,Mineralogical Magazine 62 (1998) 607-615
Tephroite,0,0,0,0.17,1.83,0,0,4,1,4.879,10.589,6.234,322.072,Pbnm,American Mineralogist 65 (1980) 1263-1269
Tephroite,0.013,0,0.026,0.181,1.78,0,0,4,1,4.88,10.586,6.234,322,Pbnm,American Mineralogist 70 (1985) 568-575
Tephroite,0,0,0,0,2,0,0,4,1,4.894,10.61,6.259,325.001,Pbnm,Geokhimiya 7 (1984) 1047-1055
Tephroite,0,0,0.18,0,1.82,0,0,4,1,4.896,10.603,6.241,324,Pbnm,American Mineralogist 69 (1984) 1110-1115
Tephroite,0,0,0,0,2,0,0,4,1,4.8968,10.59,6.25,324.1,Pbnm,Mineralogical Magazine 35 (1966) 742-755
Tephroite,0,0,0,0,2,0,0,4,1,4.9023,10.5964,6.2567,325.015,Pbnm,Acta Crystallographica B37 (1981) 513-518
Tephroite,0,0,0,0,2,0,0,4,1,4.90338,10.60016,6.25753,325.246,Pbnm,Journal of Applied Crystallography 32 (1999) 51-59
Tephroite,0,0,0,0,2,0,0,4,1,4.90338,10.60016,6.25753,325.245,Pnma,Journal of Applied Crystallography 32 (1999) 51-59
Tephroite,0,0,0,0,2,0,0,4,1,4.90338,10.60016,6.25753,325.245,Pnma,Journal of Applied Crystallography 32 (1999) 51-59
Tephroite,0,0,0,0,2,0,0,4,1,4.9042,10.597,6.2545,325.045,Pbnm,Journal of Crystal Growth 34 (1976) 125-131
Kirschsteinite,1.217,0,0.783,0,0,0,0,4,1,4.906,11.206,6.485,356.523,Pbnm,Mineralogical Magazine 36 (1968) 955-961
Tephroite,0,0,0,0,2,0,0,4,1,4.906,10.598,6.255,325.2,Pbnm,American Mineralogist 70 (1985) 568-575
Kirschsteinite,0.998,0,1.002,0,0,0,0,4,1,4.91,11.126,6.457,352.737,Pbnm,Mineralogical Magazine 36 (1968) 955-961
Glaucochroite,0.98,0,0,0.1,0.87,0,0.05,4,1,4.913,11.151,6.488,355.444,Pbnm,American Mineralogist 63 (1978) 365-377
Kirschsteinite,1.104,0,0.896,0,0,0,0,4,1,4.922,11.202,6.489,357.779,Pbnm,Mineralogical Magazine 36 (1968) 955-961
Calcio-olivine,2,0,0,0,0,0,0,4,1,5.07389,11.21128,6.7534,384.166,Pbnm,Crystallography Reports 53 (2008) 404-408
Calcio-olivine,2,0,0,0,0,0,0,4,1,5.081,11.224,6.778,386.544,Pbnm,Cement and Concrete Research 10 (1980) 139-144
