Repository: Shaunnamm/Label_Distribution_Learning_Mars_Minerals

# Label_Distribution_Learning_Mars_Minerals
Data and algorthims for applying Label Distribution Learning to martian mineral unit-cell parameters for the purpose of predicting their chemical compositions.

File: LDL_data/OPX_7.5.2018.csv
mineral name,chemistry,Al,Ca,Fe2+,Fe3+,Mg,Mn,O,Si,Ti4+,Sum,a,b,c,volume,P,T,crystal system,space group,citation text,notes
Donpeacorite,(Mn2+0.58Mg0.40Ca0.03)Σ=1Mg1.00(Si1.00O3)2,0,0.02,0,0,1.4,0.58,6,2,0,10,18.4,8.882,5.228,854.406,,,orthorhombic,,R060646,"Locality: Balmat, Balmat-Edwards Zinc District, St. Lawrence County, New York, USA"
Enstatite,(Mg0.84Fe0.15Al0.01)Si1.00O3,0.02,0,0.3,0,1.68,0,6,2,0,10,18.2566,8.8467,5.1917,838.515,,,orthorhombic,,R040093,"Locality: Castle Rock, Pennsylvania, USA"
Enstatite,(Fe.292 Mg.709) Si O3,0,0,0.584,0,1.418,0,6,2,0,10.002,18.281,8.8732,5.207,844.633,,,orthorhombic,Pbca,American Mineralogist 98 (2013) 1526-1534,"Locality: Wilson Terrane, North Victoria Land, Antarctica"
Enstatite,Mg1.66 Fe.24 Ca.012 Al.14 Si1.94 O6,0.14,0.012,0.24,0,1.66,0,6,1.94,0,9.992,18.231,8.8095,5.1873,833.111,0.00 GPa,,orthorhombic,Pbca,Physics and Chemistry of Minerals 24 (1997) 301-310,
Donpeacorite,Mg1.433 Mn.541 Ti.002 Ca.024 Si1.997 Al.003 O6,0.003,0.024,0,0,1.433,0.541,6,1.997,0.002,10,18.3668,8.8725,5.2289,852.099,,,orthorhombic,Pbca,American Mineralogist 90 (2005) 155-161,
Enstatite,(Mg0.85Fe2+0.13Fe3+0.01Mn0.01)Σ=1(Si0.99Al0.01)Σ=1O3,0.02,0,0.26,0.02,1.7,0.02,6,1.98,0,10,18.266,8.8505,5.1964,840.067,,,orthorhombic,,R060744,"Locality: Orissa, India"
Enstatite,(Mg.59 Fe.41) Si O3,0,0,0.82,0,1.18,0,6,2,0,10,18.2974,8.904,5.2092,848.683,0.00 GPa,,orthorhombic,Pbca,Physics and Chemistry of Minerals 24 (1997) 301-310,
Enstatite,(Mg0.6Fe2+0.4)SiO3,0,0,0.8,0,1.2,0,6,2,0,10,18.289,8.911,5.208,848.8,,,orthorhombic,Pbca,American Mineralogist 58 (1973) 50-59,Locality: synthetic
Enstatite,(Fe.296 Mg.704) Si O3,0,0,0.592,0,1.408,0,6,2,0,10,18.3022,8.8816,5.2082,846.608,,,orthorhombic,Pbca,American Mineralogist 98 (2013) 1526-1534,"Locality: Wilson Terrane, North Victoria Land, Antarctica"
Enstatite,(Mg.751 Fe.249) Si O3,0,0,0.498,0,1.502,0,6,2,0,10,18.2747,8.8729,5.1988,842.983,,296 K,orthorhombic,Pbca,American Mineralogist 80 (1995) 9-20,
Enstatite,(Mg0.76Fe2+0.19Ca0.05)SiO3,0,0.1,0.38,0,1.52,0,6,2,0,10,18.257,8.858,5.195,840.2,,,orthorhombic,Pbca,American Mineralogist 58 (1973) 50-59,Locality: synthetic
Enstatite,(Mg0.8Fe2+0.2)SiO3,0,0,0.4,0,1.6,0,6,2,0,10,18.251,8.847,5.195,838.8,,,orthorhombic,Pbca,American Mineralogist 58 (1973) 50-59,Locality: synthetic
Enstatite,(Mg0.86Fe0.14)Σ=1Si1.00O3,0,0,0.28,0,1.72,0,6,2,0,10,18.2539,8.8441,5.192,838.193,,,orthorhombic,,R070418,Locality: India
Enstatite,(Mg0.89Fe0.07Al0.04)Σ=1(Si0.96Al0.04)Σ=1O3,0.16,0,0.14,0,1.78,0,6,1.92,0,10,18.2136,8.771,5.1829,827.976,,,orthorhombic,,R060630,Locality: unknown
Enstatite,(Mg0.9Fe2+0.1)SiO3,0,0,0.2,0,1.8,0,6,2,0,10,18.235,8.841,5.187,836.3,,,orthorhombic,Pbca,American Mineralogist 58 (1973) 50-59,Locality: synthetic
Enstatite,(Mg0.90Fe0.10)SiO3,0,0,0.2,0,1.8,0,6,2,0,10,18.24,8.8359,5.189,836.295,,,orthorhombic,,R050644,"Locality: Morogoro, Tanzania"
Enstatite,(Mg0.90Fe0.10)Σ=1Si1.00O3,0,0,0.2,0,1.8,0,6,2,0,10,18.2496,8.8369,5.1914,837.217,,,orthorhombic,,R070550,Locality: Tanzania
Enstatite,(Mg0.93Fe0.07)Σ=1Si1.00O3,0,0,0.14,0,1.86,0,6,2,0,10,18.212,8.812,5.179,831.147,,,orthorhombic,,R070097,"Locality: Concord, Pennsylvania, USA"
Enstatite,(Mg0.99Ca0.01)SiO3,0,0.02,0,0,1.98,0,6,2,0,10,18.235,8.815,5.175,831.8,,,orthorhombic,Pbca,American Mineralogist 58 (1973) 50-59,Locality: synthetic
Enstatite,MgSiO3,0,0,0,0,2,0,6,2,0,10,18.223,8.815,5.169,830.4,,,orthorhombic,Pbca,American Mineralogist 58 (1973) 50-59,Locality: synthetic
Enstatite,Mg Si O3,0,0,0,0,2,0,6,2,0,10,18.233,8.8191,5.1802,832.969,0 GPa,,orthorhombic,Pbca,American Mineralogist 79 (1994) 405-410,
Protoenstatite,O3 Si Mg,0,0,0,0,2,0,6,2,0,10,9.171,8.513,5.254,410.194,,,orthorhombic,Pbcn,American Mineralogist 94 (2009) 950-956,Locality: theoretical structure
Enstatite,Mg Si O3,0,0,0,0,2,0,6,2,0,10,18.21,8.82,5.1767,831.441,0.00010 GPa,,orthorhombic,Pbca,American Mineralogist 97 (2012) 1741-1748,Locality: synthetic
Enstatite,Mg Si O3,0,0,0,0,2,0,6,2,0,10,18.225,8.8128,5.18,831.977,,,orthorhombic,Pbca,Physics and Chemistry of Minerals 10 (1984) 217-229,
Enstatite,Mg Si O3,0,0,0,0,2,0,6,2,0,10,18.251,8.814,5.181,833.438,,296 K,orthorhombic,Pbca,Physics and Chemistry of Minerals 22 (1995) 300-310,
Enstatite,Si Mg O3,0,0,0,0,2,0,6,2,0,10,18.216,8.813,5.179,831.424,,,orthorhombic,Pbca,The Canadian Mineralogist 15 (1977) 321-338,
Enstatite,Mg Si O3,0,0,0,0,2,0,6,2,0,10,18.21,8.812,5.178,830.896,,,orthorhombic,Pbca,Zeitschrift fur Kristallographie 129 (1969) 65-83,Locality: Bishopville meteorite
Ferrosilite,Fe Si O3,0,0,2,0,0,0,6,2,0,10,18.418,9.078,5.2366,875.552,,24 C,orthorhombic,Pbca,American Mineralogist 61 (1976) 38-53,
Ferrosilite,Fe Si O3,0,0,2,0,0,0,6,2,0,10,18.417,9.073,5.239,875.423,0 GPa,,orthorhombic,Pbca,Physics and Chemistry of Minerals 24 (1997) 301-310,
Donpeacorite,Mg1.47 Mn.53 Si2 O6,0,0,0,0,1.47,0.53,6,2,0,10,18.384,8.878,5.226,852.952,,,orthorhombic,Pbca,American Mineralogist 69 (1984) 472-480,
Ferrosilite,(Fe2+1.8Mg0.2)Si2O6,0,0,1.8,0,0.2,0,6,2,0,10,18.402,9.053,5.233,871.7,,,orthorhombic,Pbca,American Mineralogist 58 (1973) 50-59,Locality: synthetic
Ferrosilite,Si2 Fe1.71 Mg.25 Ca.04 O6,0,0.04,1.71,0,0.25,0,6,2,0,10,18.405,9.0338,5.239,871.073,,,orthorhombic,Pbca,American Mineralogist 56 (1971) 850-876,
Ferrosilite,(Fe2+1.64Mg0.32Al0.02Ca0.02)(Si1.98Al0.02)O6,0.04,0.02,1.64,0,0.32,0,6,1.98,0,10,18.383,9.012,5.2344,867.17,0 GPa,,orthorhombic,Pbca,Physics of The Earth and Planetary Interiors 181 (2013) 2914-2917,Greenland
Ferrosilite,(Fe2+1.64Mg0.32Al0.02Ca0.02)Σ=2((Si1.98Al0.02)Σ=1O3)2,0.04,0.02,1.64,0,0.32,0,6,1.98,0,10,18.383,9.012,5.2344,867.17,,,orthorhombic,,R070386,Locality: Greenland
Ferrosilite,(Fe2+1.6Mg0.4)Si2O6,0,0,1.6,0,0.4,0,6,2,0,10,18.37,9.011,5.245,868.2,,,orthorhombic,Pbca,American Mineralogist 58 (1973) 50-59,Locality: synthetic
Ferrosilite,(Fe2+1.5Mg0.5)Si2O6,0,0,1.5,0,0.5,0,6,2,0,10,18.362,9,5.234,864.9,,,orthorhombic,Pbca,American Mineralogist 58 (1973) 50-59,Locality: synthetic
Ferrosilite,(Fe2+1.14Mg0.76Ca0.10)Si2O6,0,0.1,1.14,0,0.76,0,6,2,0,10,18.365,8.963,5.229,860.8,,,orthorhombic,Pbca,American Mineralogist 58 (1973) 50-59,Locality: synthetic
Ferrosilite,(Fe2+1.2Mg0.8)Si2O6,0,0,1.2,0,0.8,0,6,2,0,10,18.321,8.958,5.219,856.6,,,orthorhombic,Pbca,American Mineralogist 58 (1973) 50-59,Locality: synthetic
Ferrosilite,(Fe2+0.96Mg0.96Ca0.08)Si2O6,0,0.08,0.96,0,0.96,0,6,2,0,10,18.35,8.936,5.234,858.2,,,orthorhombic,Pbca,American Mineralogist 58 (1973) 50-59,Locality: synthetic
Ferrosilite,(Fe2+Mg)Si2O6,0,0,1,0,1,0,6,2,0,10,18.31,8.931,5.219,853.5,,,orthorhombic,Pbca,American Mineralogist 58 (1973) 50-59,Locality: synthetic
Enstatite,Si2 Mg1.15 Fe.807 Ca.043 O6,0,0.043,0.807,0,1.15,0,6,2,0,10,18.316,8.907,5.218,851.268,,,orthorhombic,Pbca,American Mineralogist 80 (1995) 923-929,
Enstatite,Si2 Fe.802 Mg1.155 Ca.043 O6,0,0.043,0.802,0,1.155,0,6,2,0,10,18.32,8.917,5.219,852.573,,,orthorhombic,Pbca,American Mineralogist 80 (1995) 923-929,
Enstatite,Mg1.93 Ca.07 Si2 O6,0,0.07,0,0,1.93,0,6,2,0,10,18.2588,8.8229,5.1899,836.07,0.0001 GPa,,orthorhombic,Pbca,American Mineralogist 91 (2006) 809-815,Locality: synthetic sample
Enstatite,Ca.07 Mg1.93 Si2 O6,0,0.07,0,0,1.93,0,6,2,0,10,18.268,8.836,5.196,838.718,,,orthorhombic,Pbca,European Journal of Mineralogy 15 (2003) 365-371,
Enstatite,Mg1.948 Ca.052 Si2 O6,0,0.052,0,0,1.948,0,6,2,0,10,18.28,8.834,5.197,839.24,,,orthorhombic,Pbca,American Mineralogist 73 (1988) 1255-1263,
Enstatite,Ca.04 Mg1.96 Si2 O6,0,0.04,0,0,1.96,0,6,2,0,10,18.262,8.826,5.192,836.849,,,orthorhombic,Pbca,European Journal of Mineralogy 15 (2003) 365-371,
Ferrosilite,Fe2+2Si2O6,0,0,2,0,0,0,6,2,0,10,18.431,9.08,5.238,876.7,,,orthorhombic,Pbca,American Mineralogist 58 (1973) 50-59,Locality: synthetic
Ferrosilite,(Fe2+1.96Ca0.04)Si2O6,0,0.04,1.96,0,0,0,6,2,0,10,18.453,9.081,5.241,878.2,,,orthorhombic,Pbca,American Mineralogist 58 (1973) 50-59,Locality: synthetic
Ferrosilite,(Fe2+1.92Ca0.08)Si2O6,0,0.08,1.92,0,0,0,6,2,0,10,18.473,9.076,5.242,878.9,,,orthorhombic,Pbca,American Mineralogist 58 (1973) 50-59,Locality: synthetic
Ferrosilite,Si2 Mg.636 Fe1.331 Ca.032 O6,0,0.032,1.331,0,0.636,0,6,2,0,9.999,18.337,8.971,5.232,860.67,,20 C,orthorhombic,Pbca,American Mineralogist 58 (1973) 636-648,
Enstatite,(Mg0.84Fe0.15)(Si0.99Al0.01)O3,0.02,0,0.31,0,1.69,0,6,1.98,0,10,18.2462,8.8429,5.1902,837.435,,,orthorhombic,,R040094,Locality: unknown

File: LDL_data/Olivine_Label_Distribution_Learning.csv (part 1 of 2)
mineral,chemistry,Al,Ca,Co,Fe2+,Mg,Mn,Ni,Zn,O,Si,a,b,c,volume,P,T,space group,citation text,notes
Forsterite,(Co Mg) Si O4,0,0,1,0,1,0,0,0,4,1,4.7717,10.2542,5.9914,293.159,,,Pbnm,Physics and Chemistry of Minerals 24 (1997) 17-23,
Forsterite,(Co Mg) Si O4,0,0,1,0,1,0,0,0,4,1,4.7715,10.2537,5.9912,293.123,,,Pbnm,Physics and Chemistry of Minerals 24 (1997) 17-23,
Forsterite,(Co Mg) Si O4,0,0,1,0,1,0,0,0,4,1,4.7713,10.2536,5.9915,293.122,,,Pbnm,Physics and Chemistry of Minerals 24 (1997) 17-23,
Forsterite,(Co Mg) Si O4,0,0,1,0,1,0,0,0,4,1,4.7715,10.2535,5.9912,293.117,,,Pbnm,Physics and Chemistry of Minerals 24 (1997) 17-23,
Forsterite,(Co Mg) Si O4,0,0,1,0,1,0,0,0,4,1,4.7713,10.2533,5.9911,293.094,,,Pbnm,Physics and Chemistry of Minerals 24 (1997) 17-23,
Forsterite,(Co Mg) Si O4,0,0,1,0,1,0,0,0,4,1,4.7713,10.2533,5.9911,293.094,,,Pbnm,Physics and Chemistry of Minerals 24 (1997) 17-23,
Forsterite,Mg1.02Co0.98SiO4,0,0,0.98,0,1.02,0,0,0,4,1,4.772,10.2522,5.9896,293.03,,,Pbnm,Geochemical Journal 2 (1968) 51-59,Synthetic sample Co4
Forsterite,(Co.953 Mg1.047) Si O4,0,0,0.953,0,1.047,0,0,0,4,1,4.771,10.245,5.988,292.687,,,Pbnm,American Mineralogist 72 (1987) 594-598,
Forsterite,(Co.75 Mg1.25) Si O4,0,0,0.75,0,1.25,0,0,0,4,1,4.7679,10.24,5.9884,292.373,,,Pbnm,Physics and Chemistry of Minerals 24 (1997) 17-23,
Monticellite,Ca1.255 Co.745 Si O4,0,1.255,0.745,0,0,0,0,0,4,1,4.866,11.15,6.453,350.113,,,Pbnm,"Neues Jahrbuch fur Mineralogie, Monatshefte 1987 (1987) 160-170",
Forsterite,Mg1.5Co0.5SiO4,0,0,0.5,0,1.5,0,0,0,4,1,4.7638,10.2255,5.9846,291.52,,,Pbnm,Geochemical Journal 2 (1968) 51-59,Synthetic sample Co2
Forsterite,Co.499 Mg1.499 Si O4,0,0,0.499,0,1.499,0,0,0,4,1,4.7633,10.229,5.9874,291.729,,,Pbnm,Physics and Chemistry of Minerals 24 (1997) 17-23,
Forsterite,(Co.401 Mg1.599) Si O4,0,0,0.401,0,1.599,0,0,0,4,1,4.765,10.225,5.986,291.651,,,Pbnm,American Mineralogist 72 (1987) 594-598,
Forsterite,(Co.261 Mg1.739) Si O4,0,0,0.261,0,1.739,0,0,0,4,1,4.76,10.221,5.984,291.133,,,Pbnm,American Mineralogist 72 (1987) 594-598,
Forsterite,Co.249 Mg1.749 Si O4,0,0,0.249,0,1.749,0,0,0,4,1,4.7585,10.2148,5.9846,290.894,,,Pbnm,Physics and Chemistry of Minerals 24 (1997) 17-23,
Fayalite,(Fe+21.100Mg0.883Mn+20.014Ca0.002Zn0.001Al0.001)Σ=2.001Si0.999O4,0.001,0.002,0,1.1,0.883,0.014,0,0.001,4,0.999,4.8,10.352,6.051,300.672,,,,R100102,"Locality: Bushveld Intrusive, 7 km east of Olepane, Limpopo Province, South Africa"
Fayalite,(Fe+21.908Mg0.046Zn0.028Ca0.009Mn+20.006Ni0.001Al0.001)Σ=1.999Si1.000O4,0.001,0.009,0,1.908,0.046,0.006,0.001,0.028,4,1,4.829,10.497,6.095,308.956,,,,R100103,"Locality: Franklin, Sussex County, New Jersey, USA"
Tephroite,(Mn+21.716Zn0.124Mg0.080Ca0.078Fe+20.003Al0.001)Σ=2.002Si0.998O4,0.001,0.078,0,0.003,0.08,1.716,0,0.124,4,0.998,4.889,10.69,6.271,327.744,,,,R100105,"Locality: Franklin, Sussex County, New Jersey, USA"
Forsterite,(Mg1.832Fe0.153Ni0.008Mn0.002Zn0.001)Σ=1.996Si1.000O4,0,0,0,0.153,1.832,0.002,0.008,0.001,4,1,4.761,10.215,5.991,291.364,,,,R100100,"Locality: Scott Creek, Jackson County, North Carolina, USA"
Fayalite,(Fe2+1.88Mn0.11Zn0.01)Σ=2Si1.00O4,0,0,0,1.88,0,0.11,0,0.01,4,1,4.8177,10.477,6.0922,307.504,,,,R070157,"Locality: Coso Hot Springs, Inyo County, California, USA"
Tephroite,Mn1.886Mg0.049Zn0.045Fe0.005SiO4,0,0,0,0.005,0.049,1.886,0,0.045,4,1,4.899,10.621,6.251,325.3,,,Pbnm,American Mineralogist 70 (1985) 568-575,"Locality: Franklin, New Jersey, USA"
Tephroite,Mn1.715Mg0.092Zn0.128Fe0.026SiO4,0,0,0,0.026,0.092,1.715,0,0.128,4,1,4.882,10.614,6.235,323.1,,,Pbnm,American Mineralogist 70 (1985) 568-575,"Locality: Ogdensburg, New Jersey, USA"
Tephroite,Mn1.587Mg0.181Zn0.160Fe0.027SiO4,0,0,0,0.027,0.181,1.587,0,0.16,4,1,4.87,10.609,6.234,322.1,,,Pbnm,American Mineralogist 70 (1985) 568-575,"Locality: Franklin, New Jersey, USA"
Tephroite,Mn1.486Mg0.231Zn0.166Fe0.104SiO4,0,0,0,0.104,0.231,1.486,0,0.166,4,1,4.862,10.588,6.211,319.7,,,Pbnm,American Mineralogist 70 (1985) 568-575,"Locality: Franklin, New Jersey, USA"
Tephroite,Mn1.403Mg0.352Zn0.185Fe0.028SiO4,0,0,0,0.028,0.352,1.403,0,0.185,4,1,4.847,10.584,6.203,318.2,,,Pbnm,American Mineralogist 70 (1985) 568-575,"Locality: Franklin, New Jersey, USA"
Tephroite,Mn0.995Mg0.757Zn0.204Fe0.036SiO4,0,0,0,0.036,0.757,0.995,0,0.204,4,1,4.804,10.532,6.135,310.4,,,Pbnm,American Mineralogist 70 (1985) 568-575,"Locality: Ogdensburg, New Jersey, USA"
Tephroite,Mn1.246Mg0.488Zn0.219Fe0.031SiO4,0,0,0,0.031,0.488,1.246,0,0.219,4,1,4.828,10.558,6.172,314.6,,,Pbnm,American Mineralogist 70 (1985) 568-575,"Locality: Franklin, New Jersey, USA"
Forsterite,Mn0.405Mg1.332Zn0.251Fe0.010SiO4,0,0,0,0.01,1.332,0.405,0,0.251,4,1,4.777,10.349,6.05,299.1,,,Pbnm,American Mineralogist 70 (1985) 568-575,"From Ogdensburg, New Jersey, USA"
Fayalite,Fe2SiO4,0,0,0,2,0,0,0,0,4,1,4.82,10.476,6.089,307.4,,19 C,Pbnm,European Journal of Mineralogy 24 (2012) 935-956,Synthetic
Forsterite,Mg2SiO4,0,0,0,0,2,0,0,0,4,1,4.7553,10.196,5.9822,290.06,,19 C,Pbnm,European Journal of Mineralogy 24 (2012) 935-956,Synthetic
Fayalite,Fe2SiO4,0,0,0,2,0,0,0,0,4,1,4.821,10.475,6.089,307.5,,20 C,Pbnm,European Journal of Mineralogy 24 (2012) 935-956,Synthetic
Fayalite,Fe2 Si O4,0,0,0,2,0,0,0,0,4,1,4.818,10.471,6.086,307.034,,20 C,Pbnm,American Mineralogist 60 (1975) 1092-1097,
Forsterite,(Mg1.042Fe0.958)SiO4,0,0,0,0.958,1.042,0,0,0,4,1,4.796,10.352,6.046,300.2,,20 C,Pbnm,European Journal of Mineralogy 24 (2012) 935-956,Synthetic
Forsterite,(Mg1.042Fe0.958)SiO4,0,0,0,0.958,1.042,0,0,0,4,1,4.795,10.351,6.044,300,,20 C,Pbnm,European Journal of Mineralogy 24 (2012) 935-956,Synthetic
Forsterite,(Mg1.042Fe0.958)SiO4,0,0,0,0.958,1.042,0,0,0,4,1,4.795,10.351,6.045,300,,20 C,Pbnm,European Journal of Mineralogy 24 (2012) 935-956,Synthetic
Forsterite,(Mg1.042Fe0.958)SiO4,0,0,0,0.958,1.042,0,0,0,4,1,4.795,10.351,6.045,300,,20 C,Pbnm,European Journal of Mineralogy 24 (2012) 935-956,Synthetic
Forsterite,(Mg1.042Fe0.958)SiO4,0,0,0,0.958,1.042,0,0,0,4,1,4.794,10.35,6.043,299.9,,20 C,Pbnm,European Journal of Mineralogy 24 (2012) 935-956,Synthetic
Forsterite,(Mg1.042Fe0.958)SiO4,0,0,0,0.958,1.042,0,0,0,4,1,4.794,10.35,6.044,299.9,,20 C,Pbnm,European Journal of Mineralogy 24 (2012) 935-956,Synthetic
Forsterite,(Fe.935 Mg1.065) Si O4,0,0,0,0.935,1.065,0,0,0,4,1,4.7942,10.35,6.0436,299.883,,20 C,Pbnm,European Journal of Mineralogy 18 (2006) 673-689,"Locality: Boseti volcano, Ethiopia"
Forsterite,(Mg1.042Fe0.958)SiO4,0,0,0,0.958,1.042,0,0,0,4,1,4.794,10.347,6.043,299.7,,20 C,Pbnm,European Journal of Mineralogy 24 (2012) 935-956,Synthetic
Forsterite,(Mg1.042Fe0.958)SiO4,0,0,0,0.958,1.042,0,0,0,4,1,4.793,10.349,6.043,299.7,,20 C,Pbnm,European Journal of Mineralogy 24 (2012) 935-956,Synthetic
Forsterite,Si (Mg1.55 Fe.45) O4,0,0,0,0.45,1.55,0,0,0,4,1,4.7733,10.2676,6.0112,294.611,,20 C,Pbnm,European Journal of Mineralogy 19 (2007) 15-27,"Locality: Saar-Nahe basin, Germany"
Forsterite,(Mg1.74Fe.26)SiO4,0,0,0,0.26,1.74,0,0,0,4,1,4.766,10.233,5.998,292.5,,20 C,Pbnm,European Journal of Mineralogy 24 (2012) 935-956,Synthetic
Forsterite,(Mg1.74Fe.26)SiO4,0,0,0,0.26,1.74,0,0,0,4,1,4.764,10.232,5.996,292.3,,20 C,Pbnm,European Journal of Mineralogy 24 (2012) 935-956,Synthetic
Forsterite,Mg2SiO4,0,0,0,0,2,0,0,0,4,1,4.7554,10.197,5.9822,290.08,,20 C,Pbnm,European Journal of Mineralogy 24 (2012) 935-956,Synthetic
Forsterite,Mg2SiO4,0,0,0,0,2,0,0,0,4,1,4.7548,10.196,5.9823,290.02,,20 C,Pbnm,European Journal of Mineralogy 24 (2012) 935-956,Synthetic
Forsterite,Mg2SiO4,0,0,0,0,2,0,0,0,4,1,4.7506,10.2048,5.9817,289.986,,20 C,Pbnm,"Neues Jahrbuch für Mineralogie, Monatshefte 1987 (1987) 97-106",Synthetic
Forsterite,Mg2SiO4,0,0,0,0,2,0,0,0,4,1,4.7501,10.2042,5.9806,289.885,,20 C,Pbnm,"Neues Jahrbuch für Mineralogie, Monatshefte 1987 (1987) 97-106",Synthetic
Forsterite,(Mg1.7Ni0.3)SiO4,0,0,0,0,1.7,0,0.3,0,4,1,4.7461,10.2097,5.9719,289.376,,20 C,Pbnm,"Neues Jahrbuch für Mineralogie, Monatshefte 1987 (1987) 97-106",Synthetic
Forsterite,(Mg1.7Ni0.3)SiO4,0,0,0,0,1.7,0,0.3,0,4,1,4.7448,10.2062,5.9689,289.052,,20 C,Pbnm,"Neues Jahrbuch für Mineralogie, Monatshefte 1987 (1987) 97-106",Synthetic
Forsterite,(Mg1.2Ni0.8)SiO4,0,0,0,0,1.2,0,0.8,0,4,1,4.7482,10.2033,5.9577,288.635,,20 C,Pbnm,"Neues Jahrbuch für Mineralogie, Monatshefte 1987 (1987) 97-106",Synthetic
Forsterite,(Mg1.2Ni0.8)SiO4,0,0,0,0,1.2,0,0.8,0,4,1,4.7481,10.2027,5.9578,288.616,,20 C,Pbnm,"Neues Jahrbuch für Mineralogie, Monatshefte 1987 (1987) 97-106",Synthetic
Forsterite,(Mg1.4Ni0.6)SiO4,0,0,0,0,1.4,0,0.6,0,4,1,4.7454,10.1994,5.961,288.514,,20 C,Pbnm,"Neues Jahrbuch für Mineralogie, Monatshefte 1987 (1987) 97-106",Synthetic
Forsterite,(Mg1.4Ni0.6)SiO4,0,0,0,0,1.4,0,0.6,0,4,1,4.745,10.1994,5.9607,288.475,,20 C,Pbnm,"Neues Jahrbuch für Mineralogie, Monatshefte 1987 (1987) 97-106",Synthetic
Liebenbergite,(Ni1.2Mg0.8)SiO4,0,0,0,0,0.8,0,1.2,0,4,1,4.7343,10.1742,5.9381,286.025,,20 C,Pbnm,"Neues Jahrbuch für Mineralogie, Monatshefte 1987 (1987) 97-106",Synthetic
Liebenbergite,(Ni1.2Mg0.8)SiO4,0,0,0,0,0.8,0,1.2,0,4,1,4.7338,10.1723,5.9376,285.917,,20 C,Pbnm,"Neues Jahrbuch für Mineralogie, Monatshefte 1987 (1987) 97-106",Synthetic
Liebenbergite,(Ni1.6Mg0.4)SiO4,0,0,0,0,0.4,0,1.6,0,4,1,4.7276,10.1402,5.9198,283.788,,20 C,Pbnm,"Neues Jahrbuch für Mineralogie, Monatshefte 1987 (1987) 97-106",Synthetic
Liebenbergite,(Ni1.6Mg0.4)SiO4,0,0,0,0,0.4,0,1.6,0,4,1,4.7267,10.1397,5.9194,283.701,,20 C,Pbnm,"Neues Jahrbuch für Mineralogie, Monatshefte 1987 (1987) 97-106",Synthetic
Liebenbergite,Ni2SiO4,0,0,0,0,0,0,2,0,4,1,4.7249,10.1151,5.9095,282.432,,20 C,Pbnm,"Neues Jahrbuch für Mineralogie, Monatshefte 1987 (1987) 97-106",Synthetic
Liebenbergite,Ni2SiO4,0,0,0,0,0,0,2,0,4,1,4.724,10.1136,5.9088,282.303,,20 C,Pbnm,"Neues Jahrbuch für Mineralogie, Monatshefte 1987 (1987) 97-106",Synthetic
Fayalite,Fe2SiO4,0,0,0,2,0,0,0,0,4,1,4.82,10.476,6.089,307.4,,21 C,Pbnm,European Journal of Mineralogy 24 (2012) 935-956,Synthetic
Fayalite,Fe2 Si O4,0,0,0,2,0,0,0,0,4,1,4.818,10.47,6.086,307.005,1 atm,23 C,Pbnm,American Mineralogist 62 (1977) 286-295,Locality: synthetic
Fayalite,Fe2 Si O4,0,0,0,2,0,0,0,0,4,1,4.818,10.47,6.086,307.005,1 atm,23 C,Pbnm,American Mineralogist 62 (1977) 286-295,Locality: synthetic
Fayalite,(Fe1.1 Mg.75 Mn.15) Si O4,0,0,0,1.1,0.75,0.15,0,0,4,1,4.798,10.39,6.055,301.849,1 atm,23 C,Pbnm,American Mineralogist 62 (1977) 286-295,"Locality: Franklin, New Jersey, USA"
Forsterite,Mg2SiO4,0,0,0,0,2,0,0,0,4,1,4.7535,10.1943,5.9807,289.8,1 atm,23 C,Pbnm,American Mineralogist 61 (1976) 1280-1293,Synthetic
Forsterite,Si Mg2 O4,0,0,0,0,2,0,0,0,4,1,4.752,10.193,5.977,289.509,1 atm,23 C,Pbnm,American Mineralogist 61 (1976) 1280-1293,
Forsterite,Mg2SiO4,0,0,0,0,2,0,0,0,4,1,4.749,10.19,5.98,289.5,1 atm,23 C,Pbnm,American Mineralogist 61 (1976) 1280-1293,Synthetic
Forsterite,Si (Mg1.42 Fe.58) O4,0,0,0,0.58,1.42,0,0,0,4,1,4.775,10.28,6.016,295.307,,24 C,Pbnm,American Mineralogist 58 (1973) 577-587,
Fayalite,(Fe1.1 Mg.75 Mn.15) Si O4,0,0,0,1.1,0.75,0.15,0,0,4,1,4.798,10.387,6.055,301.762,,25 C,Pbnm,American Mineralogist 58 (1973) 588-593,"Locality: Franklin, New Jersey, USA"
Forsterite,(Mg1.042Fe0.958)SiO4,0,0,0,0.958,1.042,0,0,0,4,1,4.795,10.349,6.044,299.9,,25 C,Pbnm,European Journal of Mineralogy 24 (2012) 935-956,Synthetic
Forsterite,Mg2 Si O4,0,0,0,0,2,0,0,0,4,1,4.756,10.207,5.98,290.296,,25 C,Pbnm,American Mineralogist 58 (1973) 588-593,Locality: synthetic
Forsterite,Mg2 Si O4,0,0,0,0,2,0,0,0,4,1,4.7503,10.187,5.9771,289.24,,25 C,Pbnm,Materials Science of the Earth's Interior 1984 (1984) 191-231,
Forsterite,(Ni.4 Mg1.6) Si O4,0,0,0,0,1.6,0,0.4,0,4,1,4.74737,10.2069,5.9679,289.18,,25 C,Pbnm,American Mineralogist 86 (2001) 1170-1187,
Forsterite,(Ni.4 Mg1.6) Si O4,0,0,0,0,1.6,0,0.4,0,4,1,4.74955,10.2019,5.96718,289.136,,25 C,Pbnm,American Mineralogist 86 (2001) 1170-1187,
Forsterite,(Ni Mg) Si O4,0,0,0,0,1,0,1,0,4,1,4.74016,10.1874,5.94729,287.194,,25 C,Pbnm,American Mineralogist 86 (2001) 1170-1187,
Forsterite,(Ni Mg) Si O4,0,0,0,0,1,0,1,0,4,1,4.73717,10.187,5.9466,286.968,,25 C,Pbnm,American Mineralogist 86 (2001) 1170-1187,
Liebenbergite,Ni2 Si O4,0,0,0,0,0,0,2,0,4,1,4.726,10.118,5.913,282.746,,25 C,Pbnm,American Mineralogist 63 (1978) 365-377,
Forsterite,(Mg0.97Fe0.03)2SiO4,0,0,0,0.06,1.94,0,0,0,4,1,4.7624,10.226,5.9936,291.93,0.0001 GPa,,Pbnm,American Mineralogist 98 (2013) 1972-1979,"Sample SZ0407B, synthetic"
Forsterite,(Mg0.97Fe0.03)2SiO4,0,0,0,0.06,1.94,0,0,0,4,1,4.759,10.2238,5.9932,291.6,0.0001 GPa,,Pbnm,American Mineralogist 98 (2013) 1972-1979,"Sample SZ0407A, synthetic"
Fayalite,Fe2 Si O4,0,0,0,2,0,0,0,0,4,1,4.822,10.488,6.094,308.193,0.001 kbar,,Pbnm,Physica B 140 (1986) 333-336,
Tephroite,Mn2SiO4,0,0,0,0,0,2,0,0,4,1,4.90338,10.60016,6.25753,325.246,,,Pbnm,Journal of Applied Crystallography 32 (1999) 51-59,
Tephroite,Mn2 Si O4,0,0,0,0,0,2,0,0,4,1,4.90338,10.60016,6.25753,325.245,,,Pnma,Journal of Applied Crystallography 32 (1999) 51-59,Locality: synthetic
Tephroite,Mn2 Si O4,0,0,0,0,0,2,0,0,4,1,4.90338,10.60016,6.25753,325.245,,,Pnma,Journal of Applied Crystallography 32 (1999) 51-59,Locality: synthetic
Tephroite,Mn2SiO4,0,0,0,0,0,2,0,0,4,1,4.906,10.598,6.255,325.2,,,Pbnm,American Mineralogist 70 (1985) 568-575,Synthetic
Tephroite,Mn2SiO4,0,0,0,0,0,2,0,0,4,1,4.9042,10.597,6.2545,325.045,,,Pbnm,Journal of Crystal Growth 34 (1976) 125-131,"Synthetic, grown from a melt. Corrected b-cell typo."
Tephroite,Mn2 Si O4,0,0,0,0,0,2,0,0,4,1,4.9023,10.5964,6.2567,325.015,,,Pbnm,Acta Crystallographica B37 (1981) 513-518,Locality: synthetic
Tephroite,Mn2SiO4,0,0,0,0,0,2,0,0,4,1,4.894,10.61,6.259,325.001,,,Pbnm,Geokhimiya 7 (1984) 1047-1055,Synthetic
Tephroite,Mn2SiO4,0,0,0,0,0,2,0,0,4,1,4.8968,10.59,6.25,324.1,,,Pbnm,Mineralogical Magazine 35 (1966) 742-755,Synthetic
Tephroite,Mn1.82Fe0.18SiO4,0,0,0,0.18,0,1.82,0,0,4,1,4.896,10.603,6.241,324,,,Pbnm,American Mineralogist 69 (1984) 1110-1115,"Synthetic, sample OL1"
Tephroite,Mn1.993Mg0.015SiO4,0,0,0,0,0.015,1.993,0,0,4,1,4.893,10.592,6.243,323.55,,,Pbnm,European Journal of Mineralogy 3 (1991) 63-68,"Locality: Valgraveglia Mine, Reppia, Liguria, Italy"
Tephroite,Mn1.83 Mg.17 Si O4,0,0,0,0,0.17,1.83,0,0,4,1,4.879,10.589,6.234,322.072,,,Pbnm,American Mineralogist 65 (1980) 1263-1269,Locality: Madagascar
Tephroite,(Mn1.4 Fe.6) Si O4,0,0,0,0.6,0,1.4,0,0,4,1,4.8789,10.60587,6.20468,321.061,,,Pbnm,Mineralogical Magazine 62 (1998) 607-615,Locality: synthetic
Tephroite,Mn1.416Fe0.584SiO4,0,0,0,0.584,0,1.416,0,0,4,1,4.8734,10.5991,6.1982,320.16,,,Pbnm,Physics and Chemistry of Minerals 15 (1987) 54-58,Synthetic
Tephroite,Mn1.4Fe0.6SiO4,0,0,0,0.6,0,1.4,0,0,4,1,4.871,10.594,6.2,319.9,,,Pbnm,American Mineralogist 69 (1984) 1110-1115,"Synthetic, sample OL2"
Tephroite,Mn1.8Mg0.2SiO4,0,0,0,0,0.2,1.8,0,0,4,1,4.862,10.553,6.208,318.524,,,Pbnm,Geokhimiya 7 (1984) 1047-1055,Synthetic
Fayalite,(Mn Fe) Si O4,0,0,0,1,0,1,0,0,4,1,4.86184,10.58358,6.1695,317.456,,,Pbnm,Mineralogical Magazine 62 (1998) 607-615,Locality: synthetic
Tephroite,(Mn Fe) Si O4,0,0,0,1,0,1,0,0,4,1,4.86184,10.58358,6.1695,317.456,,,Pbnm,Mineralogical Magazine 62 (1998) 607-615,Locality: synthetic
Tephroite,Mn1.06Fe0.94SiO4,0,0,0,0.94,0,1.06,0,0,4,1,4.856,10.585,6.168,317,,,Pbnm,American Mineralogist 69 (1984) 1110-1115,"Synthetic, sample OL3"
Fayalite,Fe1.010Mn0.990SiO4,0,0,0,1.01,0,0.99,0,0,4,1,4.8578,10.5818,6.1641,316.861,,,Pbnm,Physics and Chemistry of Minerals 15 (1987) 54-58,synthetic
Fayalite,Fe1.1Mn0.9SiO4,0,0,0,1.1,0,0.9,0,0,4,1,4.852,10.576,6.142,315.1,,,Pbnm,American Mineralogist 69 (1984) 1110-1115,"Sample OL6 from Dannemora, Sweden"
Tephroite,(Mn1.4 Mg.6) Si O4,0,0,0,0,0.6,1.4,0,0,4,1,4.83927,10.52411,6.17903,314.692,,,Pnma,Journal of Applied Crystallography 32 (1999) 51-59,Locality: synthetic
Tephroite,(Mn1.4 Mg.6) Si O4,0,0,0,0,0.6,1.4,0,0,4,1,4.83927,10.52411,6.17903,314.692,,,Pnma,Journal of Applied Crystallography 32 (1999) 51-59,Locality: synthetic
Tephroite,Mn1.4Mg0.6SiO4,0,0,0,0,0.6,1.4,0,0,4,1,4.83927,10.52411,6.17903,314.692,,,Pbnm,Journal of Applied Crystallography 32 (1999) 51-59,
Fayalite,(Mn.6 Fe1.4) Si O4,0,0,0,1.4,0,0.6,0,0,4,1,4.84857,10.55545,6.14054,314.266,,,Pbnm,Mineralogical Magazine 62 (1998) 607-615,Locality: synthetic
Fayalite,Fe1.38Mn0.62SiO4,0,0,0,1.38,0,0.62,0,0,4,1,4.84,10.556,6.135,313.5,,,Pbnm,American Mineralogist 69 (1984) 1110-1115,"Synthetic, sample OL4"
Fayalite,Fe1.520Mn0.480SiO4,0,0,0,1.52,0,0.48,0,0,4,1,4.8378,10.536,6.1234,312.116,,,Pbnm,Physics and Chemistry of Minerals 15 (1987) 54-58,synthetic
Tephroite,Mn1.2Mg0.8SiO4,0,0,0,0,0.8,1.2,0,0,4,1,4.813,10.506,6.16,311.483,,,Pbnm,Geokhimiya 7 (1984) 1047-1055,Synthetic
Fayalite,Fe1.78Mn0.22SiO4,0,0,0,1.78,0,0.22,0,0,4,1,4.826,10.514,6.105,309.8,,,Pbnm,American Mineralogist 69 (1984) 1110-1115,"Synthetic, sample OL5"
Fayalite,(Fe2+1.87Mn2+0.13)Σ=2Si1.00O4,0,0,0,1.87,0,0.13,0,0,4,1,4.8245,10.4959,6.0974,308.757,,,,R070293,"Locality: Pike's Peak, Teller County, Colorado, USA"
Fayalite,Fe2SiO4,0,0,0,2,0,0,0,0,4,1,4.8186,10.4822,6.1108,308.65,,,Pbnm,Mineralogical Magazine 36 (1968) 1123-1134,Synthetic
Fayalite,(Fe2+1.89Mn2+0.11)Σ=2Si1.00O4,0,0,0,1.89,0,0.11,0,0,4,1,4.8233,10.4959,6.0966,308.64,,,,R070374,"Locality: Little Lake, Lake County, California, USA"
Forsterite,MgMnSiO4,0,0,0,0,1,1,0,0,4,1,4.797,10.48,6.135,308.422,,,Pbnm,Geokhimiya 7 (1984) 1047-1055,Synthetic
Tephroite,MnMgSiO4,0,0,0,0,1,1,0,0,4,1,4.797,10.48,6.135,308.422,,,Pbnm,Geokhimiya 7 (1984) 1047-1055,Synthetic
Fayalite,Fe2SiO4,0,0,0,2,0,0,0,0,4,1,4.821,10.481,6.097,308.17,,,Pbnm,Journal of Crystal Growth 43 (1978) 463-468,Locality: Synthetic
Forsterite,Mg1.03 Mn.97 Si O4,0,0,0,0,1.03,0.97,0,0,4,1,4.794,10.491,6.123,307.949,,,Pbnm,American Mineralogist 65 (1980) 1263-1269,"Locality: Langban, Sweden"
Fayalite,Fe2SiO4,0,0,0,2,0,0,0,0,4,1,4.82,10.485,6.093,307.9,,,Pbnm,"Zeitschrift für Naturforschung B Anorganische Chemie, Organische Chemie 33b (1978) 731-736",Synthetic
Forsterite,(Mg Mn) Si O4,0,0,0,0,1,1,0,0,4,1,4.80757,10.451,6.12446,307.717,,,Pnma,Journal of Applied Crystallography 32 (1999) 51-59,Locality: synthetic
Forsterite,(Mg Mn) Si O4,0,0,0,0,1,1,0,0,4,1,4.80757,10.451,6.12446,307.717,,,Pnma,Journal of Applied Crystallography 32 (1999) 51-59,Locality: synthetic
Tephroite,(Mg Mn) Si O4,0,0,0,0,1,1,0,0,4,1,4.80757,10.451,6.12446,307.717,,,Pnma,Journal of Applied Crystallography 32 (1999) 51-59,Locality: synthetic
Tephroite,(Mg Mn) Si O4,0,0,0,0,1,1,0,0,4,1,4.80757,10.451,6.12446,307.717,,,Pnma,Journal of Applied Crystallography 32 (1999) 51-59,Locality: synthetic
Forsterite,MgMnSiO4,0,0,0,0,1,1,0,0,4,1,4.80757,10.451,6.12446,307.717,,,Pbnm,Journal of Applied Crystallography 32 (1999) 51-59,Synthetic
Tephroite,MnMgSiO4,0,0,0,0,1,1,0,0,4,1,4.80757,10.451,6.12446,307.717,,,Pbnm,Journal of Applied Crystallography 32 (1999) 51-59,
Fayalite,Fe2SiO4,0,0,0,2,0,0,0,0,4,1,4.821,10.478,6.092,307.7,,,Pbnm,American Mineralogist 67 (1982) 1212-1217,"Synthetic, sample 17"
Fayalite,Fe2SiO4,0,0,0,2,0,0,0,0,4,1,4.8211,10.4779,6.0889,307.58,,,Pbnm,"Neues Jahrbuch für Mineralogie, Monatshefte 5 (1977) 205-215",Synthetic
Fayalite,Fe2 Si O4,0,0,0,2,0,0,0,0,4,1,4.8195,10.4788,6.0873,307.424,,,Pbnm,Acta Crystallographica B37 (1981) 513-518,Locality: synthetic
Fayalite,Fe2SiO4,0,0,0,2,0,0,0,0,4,1,4.815,10.49,6.085,307.3,,,Pbnm,American Mineralogist 54 (1969) 741-753,Synthesized at 500 bar
Fayalite,Fe2SiO4,0,0,0,2,0,0,0,0,4,1,4.822,10.517,6.056,307.118,,,Pbnm,Mineralogical Magazine 36 (1968) 955-961,Synthetic sample 1
Fayalite,Fe2SiO4,0,0,0,2,0,0,0,0,4,1,4.819,10.47,6.086,307.1,,,Pbnm,American Mineralogist 54 (1969) 741-753,Synthesized at 2 kbar
Fayalite,Fe1.8Mg0.2SiO4,0,0,0,1.8,0.2,0,0,0,4,1,4.8169,10.4512,6.0783,306,,,Pbnm,"Neues Jahrbuch für Mineralogie, Monatshefte 5 (1977) 205-215",Synthetic
Fayalite,Fe1.82Ni0.18SiO4,0,0,0,1.82,0,0,0.18,0,4,1,4.807,10.457,6.078,305.5,,,Pbnm,American Mineralogist 67 (1982) 1212-1217,"Synthetic, sample H14"
Fayalite,Fe1.8Mg0.2SiO4,0,0,0,1.8,0.2,0,0,0,4,1,4.805,10.441,6.08,305,,,Pbnm,"Zeitschrift für Naturforschung B Anorganische Chemie, Organische Chemie 33b (1978) 731-736",Synthetic
Forsterite,Mg1.2Mn0.8SiO4,0,0,0,0,1.2,0.8,0,0,4,1,4.798,10.416,6.102,304.953,,,Pbnm,Geokhimiya 7 (1984) 1047-1055,Synthetic
Fayalite,Fe1.76Ni0.24SiO4,0,0,0,1.76,0,0,0.24,0,4,1,4.797,10.447,6.075,304.4,,,Pbnm,American Mineralogist 67 (1982) 1212-1217,"Synthetic, sample 15"
Fayalite,Fe1.6Mg0.4SiO4,0,0,0,1.6,0.4,0,0,0,4,1,4.8111,10.4213,6.0684,304.26,,,Pbnm,"Neues Jahrbuch für Mineralogie, Monatshefte 5 (1977) 205-215",Synthetic
Fayalite,(Fe0.8Mg0.2)2SiO4,0,0,0,1.6,0.4,0,0,0,4,1,4.813,10.417,6.067,304.18,,,Pbnm,American Mineralogist 54 (1969) 741-753,Synthesized at 2 kbar
Fayalite,(Fe0.8Mg0.2)2SiO4,0,0,0,1.6,0.4,0,0,0,4,1,4.81,10.419,6.068,304.08,,,Pbnm,American Mineralogist 54 (1969) 741-753,Synthesized at 500 bar
Fayalite,Fe1.5Mg0.5SiO4,0,0,0,1.5,0.5,0,0,0,4,1,4.8074,10.4063,6.0618,303.25,,,Pbnm,"Neues Jahrbuch für Mineralogie, Monatshefte 5 (1977) 205-215",Synthetic
Fayalite,Fe1.66Ni0.34SiO4,0,0,0,1.66,0,0,0.34,0,4,1,4.788,10.437,6.066,303.1,,,Pbnm,American Mineralogist 67 (1982) 1212-1217,"Synthetic, sample 16"
Fayalite,Fe1.4Mg0.6SiO4,0,0,0,1.4,0.6,0,0,0,4,1,4.8043,10.3923,6.0577,302.45,,,Pbnm,"Neues Jahrbuch für Mineralogie, Monatshefte 5 (1977) 205-215",Synthetic
Fayalite,Fe1.6Mg0.4SiO4,0,0,0,1.6,0.4,0,0,0,4,1,4.799,10.389,6.056,301.9,,,Pbnm,"Zeitschrift für Naturforschung B Anorganische Chemie, Organische Chemie 33b (1978) 731-736",Synthetic
Fayalite,Fe1.2Mg0.8SiO4,0,0,0,1.2,0.8,0,0,0,4,1,4.7986,10.3665,6.0482,300.87,,,Pbnm,"Neues Jahrbuch für Mineralogie, Monatshefte 5 (1977) 205-215",Synthetic
Fayalite,(Fe0.6Mg0.4)2SiO4,0,0,0,1.2,0.8,0,0,0,4,1,4.798,10.367,6.047,300.8,,,Pbnm,American Mineralogist 54 (1969) 741-753,Synthesized at 500 bar
Fayalite,Mg0.824Fe1.134Mn0.042SiO4,0,0,0,1.134,0.824,0.042,0,0,4,1,4.7912,10.3642,6.055,300.67,,,Pbnm,Mineralogical Magazine 36 (1968) 1123-1134,Sample YS7
Fayalite,Fe1.18Mg0.82SiO4,0,0,0,1.18,0.82,0,0,0,4,1,4.7974,10.3635,6.0463,300.61,,,Pbnm,"Neues Jahrbuch für Mineralogie, Monatshefte 5 (1977) 205-215",Synthetic
Fayalite,(Fe0.6Mg0.4)2SiO4,0,0,0,1.2,0.8,0,0,0,4,1,4.797,10.358,6.048,300.5,,,Pbnm,American Mineralogist 54 (1969) 741-753,Synthesized at 2 kbar
Forsterite,Mg1.4Mn0.6SiO4,0,0,0,0,1.4,0.6,0,0,4,1,4.781,10.356,6.067,300.39,,,Pbnm,Geokhimiya 7 (1984) 1047-1055,Synthetic
Fayalite,Fe1.20Mg0.80SiO4,0,0,0,1.2,0.8,0,0,0,4,1,4.787,10.354,6.047,299.7,,,Pbnm,"Zeitschrift für Naturforschung B Anorganische Chemie, Organische Chemie 33b (1978) 731-736","Synthetic, quenched"
Fayalite,Fe1.4Mg0.6SiO4,0,0,0,1.4,0.6,0,0,0,4,1,4.781,10.361,6.044,299.4,,,Pbnm,"Zeitschrift für Naturforschung B Anorganische Chemie, Organische Chemie 33b (1978) 731-736",Synthetic
Fayalite,Fe1.0Mg1.0SiO4,0,0,0,1,1,0,0,0,4,1,4.7929,10.3412,6.038,299.27,,,Pbnm,"Neues Jahrbuch für Mineralogie, Monatshefte 5 (1977) 205-215",Synthetic
Fayalite,Fe1.20Mg0.80SiO4,0,0,0,1.2,0.8,0,0,0,4,1,4.781,10.352,6.041,299.1,,,Pbnm,"Zeitschrift für Naturforschung B Anorganische Chemie, Organische Chemie 33b (1978) 731-736","Synthetic, quenched"
Forsterite,Mg1.030Fe0.956Mn0.014SiO4,0,0,0,0.956,1.03,0.014,0,0,4,1,4.786,10.3304,6.04,298.62,,,Pbnm,Mineralogical Magazine 36 (1968) 1123-1134,Sample YS11
Forsterite,Mg1.02Fe0.98SiO4,0,0,0,0.98,1.02,0,0,0,4,1,4.7901,10.3305,6.0343,298.6,,,Pbnm,Physics and Chemistry of Minerals 19 (1993) 431-444,"Synthetic, un-heated. T0"
Fayalite,Fe1.20Mg0.80SiO4,0,0,0,1.2,0.8,0,0,0,4,1,4.778,10.341,6.038,298.3,,,Pbnm,"Zeitschrift für Naturforschung B Anorganische Chemie, Organische Chemie 33b (1978) 731-736","Synthetic, quenched"
Forsterite,Mg1.05Fe0.95SiO4,0,0,0,0.95,1.05,0,0,0,4,1,4.786,10.332,6.032,298.2,,,Pbnm,American Mineralogist 67 (1982) 1206-1211,"Synthetic at 1000 C, sample H13"
Fayalite,Fe1.20Mg0.80SiO4,0,0,0,1.2,0.8,0,0,0,4,1,4.776,10.339,6.032,297.9,,,Pbnm,"Zeitschrift für Naturforschung B Anorganische Chemie, Organische Chemie 33b (1978) 731-736","Synthetic, quenched"
Forsterite,Mg1.15Fe0.85SiO4,0,0,0,0.85,1.15,0,0,0,4,1,4.7871,10.3181,6.0297,297.83,,,Pbnm,"Neues Jahrbuch für Mineralogie, Monatshefte 5 (1977) 205-215",Synthetic
Forsterite,Mg1.6Mn0.4SiO4,0,0,0,0,1.6,0.4,0,0,4,1,4.773,10.317,6.043,297.576,,,Pbnm,Geokhimiya 7 (1984) 1047-1055,Synthetic
Forsterite,Mg1.2Fe0.8SiO4,0,0,0,0.8,1.2,0,0,0,4,1,4.7849,10.3101,6.0263,297.29,,,Pbnm,"Neues Jahrbuch für Mineralogie, Monatshefte 5 (1977) 205-215",Synthetic
Forsterite,Mg1.20Fe0.80SiO4,0,0,0,0.8,1.2,0,0,0,4,1,4.778,10.299,6.028,296.6,,,Pbnm,"Zeitschrift für Naturforschung B Anorganische Chemie, Organische Chemie 33b (1978) 731-736","Synthetic, quenched"
Forsterite,Mg1.3Fe0.7SiO4,0,0,0,0.7,1.3,0,0,0,4,1,4.7818,10.2972,6.0223,296.53,,,Pbnm,"Neues Jahrbuch für Mineralogie, Monatshefte 5 (1977) 205-215",Synthetic
Fayalite,Fe1.0Mg1.0SiO4,0,0,0,1,1,0,0,0,4,1,4.769,10.306,6.03,296.4,,,Pbnm,"Zeitschrift für Naturforschung B Anorganische Chemie, Organische Chemie 33b (1978) 731-736",Synthetic
Forsterite,Mg1.0Fe1.0SiO4,0,0,0,1,1,0,0,0,4,1,4.769,10.306,6.03,296.4,,,Pbnm,"Zeitschrift für Naturforschung B Anorganische Chemie, Organische Chemie 33b (1978) 731-736",Synthetic
Forsterite,Mg1.20Fe0.80SiO4,0,0,0,0.8,1.2,0,0,0,4,1,4.776,10.291,6.023,296,,,Pbnm,"Zeitschrift für Naturforschung B Anorganische Chemie, Organische Chemie 33b (1978) 731-736","Synthetic, quenched"
Forsterite,Mg1.4Fe0.6SiO4,0,0,0,0.6,1.4,0,0,0,4,1,4.7779,10.2831,6.0161,295.58,,,Pbnm,"Neues Jahrbuch für Mineralogie, Monatshefte 5 (1977) 205-215",Synthetic
Forsterite,Mg1.20Fe0.80SiO4,0,0,0,0.8,1.2,0,0,0,4,1,4.769,10.286,6.021,295.4,,,Pbnm,"Zeitschrift für Naturforschung B Anorganische Chemie, Organische Chemie 33b (1978) 731-736","Synthetic, quenched"
Forsterite,Mg1.20Fe0.80SiO4,0,0,0,0.8,1.2,0,0,0,4,1,4.772,10.281,6.019,295.3,,,Pbnm,"Zeitschrift für Naturforschung B Anorganische Chemie, Organische Chemie 33b (1978) 731-736","Synthetic, quenched"
Forsterite,Mg1.40Fe0.60SiO4,0,0,0,0.6,1.4,0,0,0,4,1,4.772,10.264,6.02,294.9,,,Pbnm,"Zeitschrift für Naturforschung B Anorganische Chemie, Organische Chemie 33b (1978) 731-736","Synthetic, quenched"
Fayalite,Fe1.04Ni0.96SiO4,0,0,0,1.04,0,0,0.96,0,4,1,4.749,10.335,6.004,294.7,,,Pbnm,American Mineralogist 69 (1984) 164-164,"Synthetic, sample H11, replacing measurement reported in Am Min 67 (1982) 1212-1217"
Forsterite,Mg1.40Fe0.60SiO4,0,0,0,0.6,1.4,0,0,0,4,1,4.77,10.261,6.016,294.5,,,Pbnm,"Zeitschrift für Naturforschung B Anorganische Chemie, Organische Chemie 33b (1978) 731-736","Synthetic, quenched"
Forsterite,Mg1.40Fe0.60SiO4,0,0,0,0.6,1.4,0,0,0,4,1,4.766,10.258,6.014,294,,,Pbnm,"Zeitschrift für Naturforschung B Anorganische Chemie, Organische Chemie 33b (1978) 731-736","Synthetic, quenched"
Forsterite,(Mg1.636 Fe.364) Si O4,0,0,0,0.364,1.636,0,0,0,4,1,4.77,10.253,6.006,293.734,,,Pbnm,"Neues Jahrbuch fur Mineralogie, Monatshefte 7 (1986) 313-324","Locality: Valsesia, Ivrea-Verbano Zone, Western Italian Alps"
Forsterite,Mg1.40Fe0.60SiO4,0,0,0,0.6,1.4,0,0,0,4,1,4.764,10.254,6.013,293.7,,,Pbnm,"Zeitschrift für Naturforschung B Anorganische Chemie, Organische Chemie 33b (1978) 731-736","Synthetic, quenched"
Forsterite,Mg1.8Mn0.2SiO4,0,0,0,0,1.8,0.2,0,0,4,1,4.761,10.258,6.013,293.665,,,Pbnm,Geokhimiya 7 (1984) 1047-1055,Synthetic
Forsterite,Mg1.6Fe0.4SiO4,0,0,0,0.4,1.6,0,0,0,4,1,4.7698,10.2531,6.003,293.58,,,Pbnm,"Neues Jahrbuch für Mineralogie, Monatshefte 5 (1977) 205-215",Synthetic
Forsterite,Mg1.2Fe0.8SiO4,0,0,0,0.8,1.2,0,0,0,4,1,4.758,10.269,6.006,293.5,,,Pbnm,"Zeitschrift für Naturforschung B Anorganische Chemie, Organische Chemie 33b (1978) 731-736",Synthetic
Forsterite,Mg1.50Fe0.50SiO4,0,0,0,0.5,1.5,0,0,0,4,1,4.761,10.249,6.012,293.4,,,Pbnm,"Zeitschrift für Naturforschung B Anorganische Chemie, Organische Chemie 33b (1978) 731-736","Synthetic, quenched"
Forsterite,Mg1.63Fe0.37SiO4,0,0,0,0.37,1.63,0,0,0,4,1,4.7687,10.2491,6.0023,293.36,,,Pbnm,"Neues Jahrbuch für Mineralogie, Monatshefte 5 (1977) 205-215",Synthetic
Forsterite,(Mg1.7 Fe.3) Si O4,0,0,0,0.3,1.7,0,0,0,4,1,4.766,10.25,6.005,293.353,,,Pbnm,"Neues Jahrbuch fur Mineralogie, Monatshefte 7 (1986) 313-324","Locality: Valsesia, Ivrea-Verbano Zone, Western Italian Alps"
Forsterite,(Mg1.67Fe0.33)Σ=2Si1.00O4,0,0,0,0.33,1.67,0,0,0,4,1,4.7673,10.2488,6.003,293.301,,,,R060539,Locality: Sri Lanka
Forsterite,Si (Mg1.722 Fe.278) O4,0,0,0,0.278,1.722,0,0,0,4,1,4.7673,10.249,5.9996,293.141,,,Pbnm,The Canadian Mineralogist 32 (1994) 541-552,
Forsterite,(Mg1.67Fe0.32Ni0.01)Σ=2Si1.00O4,0,0,0,0.32,1.67,0,0.01,0,4,1,4.7669,10.2453,6.0021,293.132,,,,R040057,"Locality: Trudy\'s mine, San Carlos, Gila County, Arizona, USA"
Forsterite,(Mg1.684 Fe.316) Si O4,0,0,0,0.316,1.684,0,0,0,4,1,4.765,10.245,6.001,292.953,,,Pbnm,"Neues Jahrbuch fur Mineralogie, Monatshefte 7 (1986) 313-324","Locality: Valsesia, Ivrea-Verbano Zone, Western Italian Alps"
Forsterite,Mg1.50Fe0.50SiO4,0,0,0,0.5,1.5,0,0,0,4,1,4.759,10.243,6.009,292.9,,,Pbnm,"Zeitschrift für Naturforschung B Anorganische Chemie, Organische Chemie 33b (1978) 731-736","Synthetic, quenched"
Forsterite,Mg1.688Fe2+0.307Mn0.004Ni0.002Si1.000O4,0,0,0,0.307,1.688,0.004,0.002,0,4,1,4.764,10.241,6.002,292.83,,,Pbnm,"Neues Jahrbuch für Mineralogie, Monatshefte 7 (1986) 313-324","Sample Mo984, Locality: Passo delle Secchie, Ivrea-Verbano Zone, Western Italian Alps, Italy"
Forsterite,Mg1.60Fe0.40SiO4,0,0,0,0.4,1.6,0,0,0,4,1,4.759,10.238,6.009,292.8,,,Pbnm,"Zeitschrift für Naturforschung B Anorganische Chemie, Organische Chemie 33b (1978) 731-736","Synthetic, quenched"
Forsterite,(Mg1.682 Fe.318) Si O4,0,0,0,0.318,1.682,0,0,0,4,1,4.764,10.24,6.002,292.798,,,Pbnm,"Neues Jahrbuch fur Mineralogie, Monatshefte 7 (1986) 313-324","Locality: Valsesia, Ivrea-Verbano Zone, Western Italian Alps"
Forsterite,Si (Mg1.754 Fe.246) O4,0,0,0,0.246,1.754,0,0,0,4,1,4.7659,10.2414,5.9983,292.774,,,Pbnm,The Canadian Mineralogist 32 (1994) 541-552,
Forsterite,Si (Mg1.81 Fe.19) O4,0,0,0,0.19,1.81,0,0,0,4,1,4.7659,10.2396,5.9993,292.771,,,Pbnm,The Canadian Mineralogist 32 (1994) 541-552,
Forsterite,Si (Mg1.802 Fe.198) O4,0,0,0,0.198,1.802,0,0,0,4,1,4.766,10.2379,5.9992,292.724,,,Pbnm,The Canadian Mineralogist 32 (1994) 541-552,
Forsterite,Si (Mg1.816 Fe.184) O4,0,0,0,0.184,1.816,0,0,0,4,1,4.7652,10.2388,5.9992,292.701,,,Pbnm,The Canadian Mineralogist 32 (1994) 541-552,
Forsterite,Si (Mg1.772 Fe.228) O4,0,0,0,0.228,1.772,0,0,0,4,1,4.7654,10.2396,5.9984,292.697,,,Pbnm,The Canadian Mineralogist 32 (1994) 541-552,
Forsterite,(Mg1.762 Fe.238) Si O4,0,0,0,0.238,1.762,0,0,0,4,1,4.766,10.236,5.999,292.66,,,Pbnm,"Neues Jahrbuch fur Mineralogie, Monatshefte 7 (1986) 313-324","Locality: Finero, Ivrea-Verbano Zone, Western Italian Alps"
Forsterite,Si (Mg1.804 Fe.196) O4,0,0,0,0.196,1.804,0,0,0,4,1,4.7651,10.2385,5.9983,292.642,,,Pbnm,The Canadian Mineralogist 32 (1994) 541-552,
Forsterite,Si (Mg1.822 Fe.178) O4,0,0,0,0.178,1.822,0,0,0,4,1,4.7649,10.2376,5.9986,292.619,,,Pbnm,The Canadian Mineralogist 32 (1994) 541-552,
Forsterite,Mg1.50Fe0.50SiO4,0,0,0,0.5,1.5,0,0,0,4,1,4.757,10.24,6.007,292.6,,,Pbnm,"Zeitschrift für Naturforschung B Anorganische Chemie, Organische Chemie 33b (1978) 731-736","Synthetic, quenched"
Forsterite,Si (Mg1.8 Fe.2) O4,0,0,0,0.2,1.8,0,0,0,4,1,4.7649,10.237,5.998,292.572,,,Pbnm,The Canadian Mineralogist 32 (1994) 541-552,
Forsterite,Si (Mg1.816 Fe.184) O4,0,0,0,0.184,1.816,0,0,0,4,1,4.7642,10.2258,6.0045,292.526,,,Pbnm,The Canadian Mineralogist 32 (1994) 541-552,
Forsterite,Si (Mg1.8 Fe.2) O4,0,0,0,0.2,1.8,0,0,0,4,1,4.7644,10.237,5.9975,292.517,,,Pbnm,The Canadian Mineralogist 32 (1994) 541-552,
Forsterite,Mg1.73Fe0.27SiO4,0,0,0,0.27,1.73,0,0,0,4,1,4.7655,10.2351,5.997,292.5,,,Pbnm,"Neues Jahrbuch für Mineralogie, Monatshefte 5 (1977) 205-215",Synthetic
Forsterite,(Mg1.809Fe0.183Ni0.008Mn0.003)Σ=2.003Si0.999O4,0,0,0,0.183,1.809,0.003,0.008,0,4,0.999,4.765,10.237,5.995,292.432,,,,R100101,"Locality: Yancey County, North Carolina, USA"
Forsterite,Mg1.756Fe0.238Mn0.006SiO4,0,0,0,0.238,1.756,0.006,0,0,4,1,4.7631,10.2351,5.9975,292.38,,,Pbnm,Mineralogical Magazine 36 (1968) 1123-1134,Sample YS24
Forsterite,Mg1.60Fe0.40SiO4,0,0,0,0.4,1.6,0,0,0,4,1,4.757,10.234,6.005,292.3,,,Pbnm,"Zeitschrift für Naturforschung B Anorganische Chemie, Organische Chemie 33b (1978) 731-736","Synthetic, quenched"
Forsterite,Mg1.761Fe2+0.233Mn0.004Ni0.004Si0.999O4,0,0,0,0.233,1.761,0.004,0.004,0,4,0.999,4.763,10.231,5.997,292.24,,,Pbnm,"Neues Jahrbuch für Mineralogie, Monatshefte 7 (1986) 313-324","Sample 84AT2, Locality: Finero, Ivrea-Verbano Zone, Western Italian Alps, Italy"
Forsterite,Mg1.60Fe0.40SiO4,0,0,0,0.4,1.6,0,0,0,4,1,4.756,10.233,6.004,292.2,,,Pbnm,"Zeitschrift für Naturforschung B Anorganische Chemie, Organische Chemie 33b (1978) 731-736","Synthetic, quenched"
Forsterite,Mg1.4Fe0.6SiO4,0,0,0,0.6,1.4,0,0,0,4,1,4.754,10.242,6.001,292.2,,,Pbnm,"Zeitschrift für Naturforschung B Anorganische Chemie, Organische Chemie 33b (1978) 731-736",Synthetic
Forsterite,(Ni.52 Mg1.14 Fe.34) Si O4,0,0,0,0.34,1.14,0,0.52,0,4,1,4.762,10.244,5.989,292.155,,,Pbnm,American Mineralogist 67 (1982) 1206-1211,Locality: synthetic
Forsterite,(Fe.19 Mg1.81) Si O4,0,0,0,0.19,1.81,0,0,0,4,1,4.7641,10.2269,5.9952,292.098,,,Pbnm,Physics and Chemistry of Minerals 14 (1987) 368-372,"Locality: sample from San Carlos, Arizona"
Forsterite,(Mg1.774 Fe.226) Si O4,0,0,0,0.226,1.774,0,0,0,4,1,4.762,10.23,5.996,292.097,,,Pbnm,"Neues Jahrbuch fur Mineralogie, Monatshefte 7 (1986) 313-324","Locality: Rocca d'Argimonia, Ivrea-Verbano Zone, Western Italian Alps"
Forsterite,Mg1.5Fe0.5SiO4,0,0,0,0.5,1.5,0,0,0,4,1,4.754,10.229,6.004,292,,,Pbnm,"Zeitschrift für Naturforschung B Anorganische Chemie, Organische Chemie 33b (1978) 731-736",Synthetic
Forsterite,(Mg1.828 Fe.172) Si O4,0,0,0,0.172,1.828,0,0,0,4,1,4.762,10.231,5.993,291.979,,,Pbnm,"Neues Jahrbuch fur Mineralogie, Monatshefte 7 (1986) 313-324","Locality: Finero, Ivrea-Verbano Zone, Western Italian Alps"
Forsterite,Mg1.69Fe0.31SiO4,0,0,0,0.31,1.69,0,0,0,4,1,4.756,10.224,6.004,291.9,,,Pbnm,"Zeitschrift für Naturforschung B Anorganische Chemie, Organische Chemie 33b (1978) 731-736","Synthetic, quenched"
Forsterite,(Mg1.8 Fe.2) Si O4,0,0,0,0.2,1.8,0,0,0,4,1,4.764,10.226,5.991,291.862,,,Pbnm,"Neues Jahrbuch fur Mineralogie, Monatshefte 7 (1986) 313-324","Locality: Balmuccia, Ivrea-Verbano Zone, Western Italian Alps"
Forsterite,(Mg1.8 Fe.2) Si O4,0,0,0,0.2,1.8,0,0,0,4,1,4.762,10.225,5.994,291.857,,,Pbnm,American Mineralogist 53 (1968) 807-824,
Forsterite,Mg1.782Fe0.216Mn0.002SiO4,0,0,0,0.216,1.782,0.002,0,0,4,1,4.7628,10.2227,5.9933,291.81,,,Pbnm,Mineralogical Magazine 36 (1968) 1123-1134,Sample YS27
Forsterite,Mg1.8Fe0.2SiO4,0,0,0,0.2,1.8,0,0,0,4,1,4.758,10.221,6.001,291.8,,,Pbnm,"Zeitschrift für Naturforschung B Anorganische Chemie, Organische Chemie 33b (1978) 731-736",Synthetic
Forsterite,Mg1.69Fe0.31SiO4,0,0,0,0.31,1.69,0,0,0,4,1,4.758,10.219,6.002,291.8,,,Pbnm,"Zeitschrift für Naturforschung B Anorganische Chemie, Organische Chemie 33b (1978) 731-736","Synthetic, quenched"
Forsterite,Mg1.69Fe0.31SiO4,0,0,0,0.31,1.69,0,0,0,4,1,4.756,10.222,6.002,291.8,,,Pbnm,"Zeitschrift für Naturforschung B Anorganische Chemie, Organische Chemie 33b (1978) 731-736","Synthetic, quenched"
Forsterite,(Mg1.81Fe0.18Ni0.01)Σ=2Si1.00O4,0,0,0,0.18,1.81,0,0.01,0,4,1,4.7617,10.2255,5.9927,291.789,,,,R040018,"Locality: Trudy\'s mine, San Carlos, Gila County, Arizona, USA"
Forsterite,(Mg1.82Fe0.18)Σ=2Si1.00O4,0,0,0,0.18,1.82,0,0,0,4,1,4.7615,10.2248,5.9932,291.781,,,,R060551,"Locality: Kohiston, Pakistan"
Forsterite,(Mg1.8 Fe.2) Si O4,0,0,0,0.2,1.8,0,0,0,4,1,4.759,10.227,5.995,291.778,,,Pbnm,"Neues Jahrbuch fur Mineralogie, Monatshefte 7 (1986) 313-324","Locality: Baldissero, Ivrea-Verbano Zone, Western Italian Alps"
Forsterite,Mg1.793 Fe.199 Ni.005 Mn.003 Si O4,0,0,0,0.199,1.793,0.003,0.005,0,4,1,4.7624,10.2243,5.9922,291.773,,,Pbnm,Physics and Chemistry of Minerals 17 (1990) 301-312,
Forsterite,Mg1.792 Fe.2 Ni.005 Mn.003 Si O4,0,0,0,0.2,1.792,0.003,0.005,0,4,1,4.7631,10.223,5.992,291.769,,,Pbnm,Physics and Chemistry of Minerals 17 (1990) 301-312,
Forsterite,Mg1.793 Fe.199 Ni.005 Mn.003 Si O4,0,0,0,0.199,1.793,0.003,0.005,0,4,1,4.7617,10.2246,5.9922,291.739,,,Pbnm,Physics and Chemistry of Minerals 17 (1990) 301-312,
Forsterite,Mg1.792 Fe.2 Ni.005 Mn.003 Si O4,0,0,0,0.2,1.792,0.003,0.005,0,4,1,4.7606,10.2234,5.9942,291.735,,,Pbnm,Physics and Chemistry of Minerals 17 (1990) 301-312,
Forsterite,Mg1.9Mn0.1SiO4,0,0,0,0,1.9,0.1,0,0,4,1,4.753,10.231,5.999,291.719,,,Pbnm,Geokhimiya 7 (1984) 1047-1055,Synthetic
Forsterite,Mg1.75Fe0.25SiO4,0,0,0,0.25,1.75,0,0,0,4,1,4.768,10.219,5.997,291.7,,,Pbnm,"Zeitschrift für Naturforschung B Anorganische Chemie, Organische Chemie 33b (1978) 731-736",Synthetic
Forsterite,Mg1.825Fe0.175SiO4,0,0,0,0.175,1.825,0,0,0,4,1,4.758,10.215,6.001,291.7,,,Pbnm,"Zeitschrift für Naturforschung B Anorganische Chemie, Organische Chemie 33b (1978) 731-736",Synthetic
Forsterite,(Mg1.81Fe0.18Ni0.01)Σ=2Si1.00O4,0,0,0,0.18,1.81,0,0.01,0,4,1,4.7614,10.2236,5.9923,291.697,,,,R060535,Locality: unknown
Forsterite,(Mg1.81Fe0.18Ni0.01)Σ=2Si1.00O4,0,0,0,0.18,1.81,0,0.01,0,4,1,4.7615,10.2215,5.9922,291.638,,,,R050117,"Locality: Sapat, Gilgit, Pakistan"
Forsterite,Mg1.826Fe2+0.166Mn0.003Ni0.009Si0.998O4,0,0,0,0.166,1.826,0.003,0.009,0,4,0.998,4.761,10.222,5.991,291.58,,,Pbnm,"Neues Jahrbuch für Mineralogie, Monatshefte 7 (1986) 313-324","Sample AP1288, Locality: Val Grande, Ivrea-Verbano Zone, Western Italian Alps, Italy"
Forsterite,Mg1.808Fe0.190Mn0.002SiO4,0,0,0,0.19,1.808,0.002,0,0,4,1,4.7613,10.219,5.9921,291.55,,,Pbnm,Mineralogical Magazine 36 (1968) 1123-1134,Sample YS29
Forsterite,Mg1.875Fe0.125SiO4,0,0,0,0.125,1.875,0,0,0,4,1,4.753,10.216,6,291.3,,,Pbnm,"Zeitschrift für Naturforschung B Anorganische Chemie, Organische Chemie 33b (1978) 731-736",Synthetic
Forsterite,Mg1.7Fe0.3SiO4,0,0,0,0.3,1.7,0,0,0,4,1,4.753,10.216,6,291.3,,,Pbnm,"Zeitschrift für Naturforschung B Anorganische Chemie, Organische Chemie 33b (1978) 731-736",Synthetic
Forsterite,Mg1.6Fe0.4SiO4,0,0,0,0.4,1.6,0,0,0,4,1,4.753,10.216,6,291.3,,,Pbnm,"Zeitschrift für Naturforschung B Anorganische Chemie, Organische Chemie 33b (1978) 731-736",Synthetic
Forsterite,Mg1.88Fe0.12SiO4,0,0,0,0.12,1.88,0,0,0,4,1,4.759,10.2145,5.988,291.08,,,Pbnm,"Neues Jahrbuch für Mineralogie, Monatshefte 5 (1977) 205-215",Synthetic
Forsterite,(Mg1.85 Fe.15) Si O4,0,0,0,0.15,1.85,0,0,0,4,1,4.7579,10.2151,5.989,291.08,,,Pbnm,American Mineralogist 86 (2001) 55-65,
Forsterite,(Mg1.85 Fe.15) Si O4,0,0,0,0.15,1.85,0,0,0,4,1,4.7579,10.2151,5.989,291.08,,,Pbnm,American Mineralogist 86 (2001) 55-65,
Forsterite,(Mg1.85 Fe.15) Si O4,0,0,0,0.15,1.85,0,0,0,4,1,4.7579,10.2151,5.989,291.08,,,Pbnm,American Mineralogist 86 (2001) 55-65,
Forsterite,(Mg1.84 Fe.16) Si O4,0,0,0,0.16,1.84,0,0,0,4,1,4.7579,10.2151,5.989,291.08,,,Pbnm,American Mineralogist 86 (2001) 55-65,
Forsterite,(Mg1.84 Fe.16) Si O4,0,0,0,0.16,1.84,0,0,0,4,1,4.7579,10.2151,5.989,291.08,,,Pbnm,American Mineralogist 86 (2001) 55-65,
Forsterite,Mg1.9Fe0.1SiO4,0,0,0,0.1,1.9,0,0,0,4,1,4.758,10.2115,5.9865,290.86,,,Pbnm,"Neues Jahrbuch für Mineralogie, Monatshefte 5 (1977) 205-215",Synthetic
Forsterite,Mg1.91Fe0.09SiO4,0,0,0,0.09,1.91,0,0,0,4,1,4.7584,10.2099,5.9863,290.83,,,Pbnm,"Neues Jahrbuch für Mineralogie, Monatshefte 5 (1977) 205-215",Synthetic
Forsterite,Mg1.92Fe0.08SiO4,0,0,0,0.08,1.92,0,0,0,4,1,4.7578,10.2085,5.9857,290.72,,,Pbnm,"Neues Jahrbuch für Mineralogie, Monatshefte 5 (1977) 205-215",Synthetic
Forsterite,Mg1.826Fe0.172Mn0.002SiO4,0,0,0,0.172,1.826,0.002,0,0,4,1,4.7605,10.2116,5.9894,290.68,,,Pbnm,Mineralogical Magazine 36 (1968) 1123-1134,Sample R1839
Forsterite,Mg1.904Fe0.092Mn0.004SiO4,0,0,0,0.092,1.904,0.004,0,0,4,1,4.757,10.2067,5.987,290.68,,,Pbnm,Mineralogical Magazine 36 (1968) 1123-1134,Sample YS31
Forsterite,Mg2.01Si1.00O4,0,0,0,0,2.01,0,0,0,4,1,4.76,10.201,5.985,290.612,,,,Journal of Geophysical Research 96 (1991) 11805-11816,Locality: Synthetic
